Repository: DigiBatt/Milestone-8

# Milestone-8
This repositiry aims at using the tools developed in DigiBatt to parametrize and equivalent circuit model, and using the resulting parameters in a module level simulation.

## DigiBatt tools used:
- bdat
- pybop

## Structure
- `utils.py`: Miscelaneous utility functions. `utils.load_gitt()` will load the bundled GITT data in `DigiBatt-BAK-5000-N21700CG-006-GITT-data.csv` and return it as a `bdat.CyclingData` instance. 
- `fit.py` executes as a script and uses pybop to fit open-circuit voltage and timesconstants for each relaxation pulse in bundled GITT data.   
- `simulate.py` will run simulations of a single cell and full distributed model using the parameters obtained in `fit.py`. Note that this is written as a simple example using numpy and scipy, not pybamm.  
- `data/` bundles `DigiBatt-BAK-5000-N21700CG-006-GITT-data.csv`
- *.json is ignored by git.

### Simulation models
- `CellGrid` is a simple equivalent circuit model with 4 states; *SOC*, *Pol-1*, *Pol-2* and *Hysteresis*. Circuit elements $OCV$, $R_0$, $R_1$, $R_2$, $\tau_1$, and $\tau_2$ are obtained through the parametrization of the GITT data and is consume *via* a lookup table, spline or average value. The model is scaled to $n_\mathrm{series}$, $n_\mathrm{parallel}$ for plugging into a module. 
- `Module`

## Futher work

### ... toss this. 
The open circuit potential of an electrode material is a thermodynamic property, where the potential of

$$
x\mathrm{Li}^{+} + xe^{-} + \mathrm{H} \rightleftharpoons Li_{x}H
$$

is measured versus $\mathrm{Li}^{+}/\mathrm{Li}^{0}$. 

One can then use available literature data to generate *prior* SOC-OCP curves for graphite-silicon blends of different mass fractions. Repeating the exercise for different cathode materials, a final database of prior SOC-OCV curves can me bade for a range of anode-cathode combinations. This can be used in some machine learnign algorithm to quickly determine the electrode materials and balancing in a cell.

## AI Disclaimer
- Copilot was used to figure out which spline in `scipy.interpolate` was the most suitable.
- Copilot was used to add logging statements in `simulate.py` with the prompt `Add debugging log statements to make finalizing simulate.py easier`.

File: data/parameters.csv (part 1 of 5)
Open-circuit voltage / V,R0 / Ohm,Element-1 initial overpotential / V,R1 / Ohm,Element-2 initial overpotential / V,R2 / Ohm,Tau1 / s,Tau2 / s,cost,State of Charge / 1,Mode
2.9375493506855213,0.057024196202567747,-0.09624897661938214,0.4477280280341638,0.007524047336177831,0.29489787476350504,297.4143365131774,2911.5810904872296,0.0019762190319130733,0.0046637692011751615,Charge
2.9375493506855213,0.057024196202567747,-0.09624897661938214,0.4477280280341638,0.007524047336177831,0.29489787476350504,297.4143365131774,2911.5810904872296,0.0019762190319130733,0.0046637692011751615,Charge
2.9983359907774285,0.04911471919880833,-0.06664523425204821,0.3670570999549394,0.0024830478867964956,0.9394215857193544,327.2870844471171,4257.4342168177245,0.0011606303924738019,0.008821984328314431,Charge
2.9983359907774285,0.04911471919880833,-0.06664523425204821,0.3670570999549394,0.0024830478867964956,0.9394215857193544,327.2870844471171,4257.4342168177245,0.0011606303924738019,0.008821984328314431,Charge
3.1794758166058936,0.039998884395290674,-0.03915297387222719,0.2948687428290964,0.011135696599558303,0.9291394615215465,459.4540870633992,8737.406592291796,0.000649635103414242,0.02960266912471061,Charge
3.1794758166058936,0.039998884395290674,-0.03915297387222719,0.2948687428290964,0.011135696599558303,0.9291394615215465,459.4540870633992,8737.406592291796,0.000649635103414242,0.02960266912471061,Charge
3.1533938052152815,0.041489724349159804,-0.04746762085089631,0.37510528191371717,0.014920830494818807,0.42639618415659564,495.2880036813932,8432.1922798368,0.0007147696239751372,0.02544652594208023,Charge
3.1533938052152815,0.041489724349159804,-0.04746762085089631,0.37510528191371717,0.014920830494818807,0.42639618415659564,495.2880036813932,8432.1922798368,0.0007147696239751372,0.02544652594208023,Charge
2.8438675316963953,0.09042397659807293,0.19216895192323516,0.367468404346339,-0.17439719710070575,0.002711922122829889,99.8948484849805,3633.839949782067,0.005452159463131583,0.0009527970476316915,Discharge
2.8438675316963953,0.09042397659807293,0.19216895192323516,0.367468404346339,-0.17439719710070575,0.002711922122829889,99.8948484849805,3633.839949782067,0.005452159463131583,0.0009527970476316915,Discharge
3.222057203551181,0.03816961893062552,-0.033408315479105395,0.2787286660666373,0.01218493222115395,0.9856278005552147,503.48885836321,9956.305761923317,0.0005836382853932525,0.037914465454656335,Charge
3.222057203551181,0.03816961893062552,-0.033408315479105395,0.2787286660666373,0.01218493222115395,0.9856278005552147,503.48885836321,9956.305761923317,0.0005836382853932525,0.037914465454656335,Charge
3.087881086234564,0.04372599713182766,-0.05429190844155652,0.36987731451222855,0.00994330687297384,0.9246838507661022,418.5798671363264,7415.677274876295,0.0007902364832185982,0.01713509965146403,Charge
3.087881086234564,0.04372599713182766,-0.05429190844155652,0.36987731451222855,0.00994330687297384,0.9246838507661022,418.5798671363264,7415.677274876295,0.0007902364832185982,0.01713509965146403,Charge
3.255081976785863,0.036912098484329955,-0.030031970513771836,0.22261121576988815,0.013263565961274967,0.9961831508305837,456.4373453794792,9855.366560926297,0.0005702779066271321,0.04622584514736725,Charge
3.255081976785863,0.036912098484329955,-0.030031970513771836,0.22261121576988815,0.013263565961274967,0.9961831508305837,456.4373453794792,9855.366560926297,0.0005702779066271321,0.04622584514736725,Charge
3.2016883915582124,0.03968972033130936,-0.04286967969195413,0.40212290146814517,0.018619330335079544,0.0704583263665526,590.7807991029354,10329.616437177936,0.0006399134851436865,0.033758624239415246,Charge
3.2016883915582124,0.03968972033130936,-0.04286967969195413,0.40212290146814517,0.018619330335079544,0.0704583263665526,590.7807991029354,10329.616437177936,0.0006399134851436865,0.033758624239415246,Charge
3.046778671182865,0.04577644926221418,-0.059703076064213816,0.40990803528300956,0.008088554461608112,0.9542883892430442,410.6756888058658,6389.122493255788,0.0008967431841349035,0.012978737809392862,Charge
3.046778671182865,0.04577644926221418,-0.059703076064213816,0.40990803528300956,0.008088554461608112,0.9542883892430442,410.6756888058658,6389.122493255788,0.0008967431841349035,0.012978737809392862,Charge
3.239439546957998,0.037443350595411616,-0.03157628427735229,0.27717656524361983,0.013290002701630539,0.9438308243885565,528.8756710556406,10261.909563477466,0.0005723419294806116,0.04207019129935983,Charge
3.239439546957998,0.037443350595411616,-0.03157628427735229,0.27717656524361983,0.013290002701630539,0.9438308243885565,528.8756710556406,10261.909563477466,0.0005723419294806116,0.04207019129935983,Charge
3.2791582943130577,0.03627747597698911,-0.03283082131744708,0.31679733924294384,0.021390575253352796,0.1486740877142629,607.4936211216366,11519.092702524027,0.00054560637410196,0.05453929626210132,Charge
3.2791582943130577,0.03627747597698911,-0.03283082131744708,0.31679733924294384,0.021390575253352796,0.1486740877142629,607.4936211216366,11519.092702524027,0.00054560637410196,0.05453929626210132,Charge
3.123427050277937,0.04230805962356125,-0.04767317564234559,0.3431825230711277,0.009289927385552834,0.9679732937814047,444.87678554200625,7693.189594465563,0.0007346770572282504,0.02129061627543726,Charge
3.123427050277937,0.04230805962356125,-0.04767317564234559,0.3431825230711277,0.009289927385552834,0.9679732937814047,444.87678554200625,7693.189594465563,0.0007346770572282504,0.02129061627543726,Charge
3.3548405309713116,0.033189151570483064,-0.023711767859659116,0.17431147696767207,0.017545273680873264,0.8259683942026068,488.5596884724521,11662.482907996275,0.0004874966691067834,0.09609677896279642,Charge
3.3548405309713116,0.033189151570483064,-0.023711767859659116,0.17431147696767207,0.017545273680873264,0.8259683942026068,488.5596884724521,11662.482907996275,0.0004874966691067834,0.09609677896279642,Charge
3.268023685657357,0.03646151869298846,-0.0286222553950556,0.2307058550730064,0.01459376501989702,0.9848501717863073,492.6997498395574,10541.722233866922,0.0005465110787215014,0.050381851841383565,Charge
3.268023685657357,0.03646151869298846,-0.0286222553950556,0.2307058550730064,0.01459376501989702,0.9848501717863073,492.6997498395574,10541.722233866922,0.0005465110787215014,0.050381851841383565,Charge
3.3279344700397924,0.0343154535118863,-0.0289119256427865,0.29077296385846707,0.02345742921526412,0.16579391766018287,652.5099438859781,12971.374740516052,0.0005060581024195241,0.07947318065274382,Charge
3.3279344700397924,0.0343154535118863,-0.0289119256427865,0.29077296385846707,0.02345742921526412,0.16579391766018287,652.5099438859781,12971.374740516052,0.0005060581024195241,0.07947318065274382,Charge
3.3201389341032166,0.03473604317169621,-0.029246775685056958,0.3784250713382096,0.02481919616052187,0.0030697745401542307,814.163131852423,14072.54218747578,0.0005074480499528175,0.07531739677590545,Charge
3.3201389341032166,0.03473604317169621,-0.029246775685056958,0.3784250713382096,0.02481919616052187,0.0030697745401542307,814.163131852423,14072.54218747578,0.0005074480499528175,0.07531739677590545,Charge
3.3414453608411945,0.03395443776089553,-0.028893406786487053,0.3190705773005934,0.02323546714584784,0.0010881623067087657,725.0057239747432,13449.122618030613,0.0004899986172241918,0.08778494877972871,Charge
3.3414453608411945,0.03395443776089553,-0.028893406786487053,0.3190705773005934,0.02323546714584784,0.0010881623067087657,725.0057239747432,13449.122618030613,0.0004899986172241918,0.08778494877972871,Charge
3.298974266169865,0.03544272592707215,-0.030643128499196006,0.3319218107154789,0.02188871493872778,0.2031748417596808,695.7949674063021,11456.508179234246,0.0005349103430366122,0.0628497155087553,Charge
3.298974266169865,0.03544272592707215,-0.030643128499196006,0.3319218107154789,0.02188871493872778,0.2031748417596808,695.7949674063021,11456.508179234246,0.0005349103430366122,0.0628497155087553,Charge
3.306635460965037,0.03465587596373067,-0.02774720605561701,0.2841425029949909,0.020697389181953005,0.49434306659855665,630.1081885574795,12559.841418393482,0.0005100256266393176,0.06700727934914315,Charge
3.306635460965037,0.03465587596373067,-0.02774720605561701,0.2841425029949909,0.020697389181953005,0.49434306659855665,630.1081885574795,12559.841418393482,0.0005100256266393176,0.06700727934914315,Charge
3.347678467334625,0.03334003051635057,-0.02375896216603027,0.20959184221600924,0.019535313286726967,0.8225046997525984,573.2803053370731,12689.328705750877,0.0004765840773526919,0.09194090271805723,Charge
3.347678467334625,0.03334003051635057,-0.02375896216603027,0.20959184221600924,0.019535313286726967,0.8225046997525984,573.2803053370731,12689.328705750877,0.0004765840773526919,0.09194090271805723,Charge
3.334747592694786,0.03360196387273515,-0.02396250230298366,0.186270667435069,0.01869814450449912,0.9934960127288899,501.9885586050072,12296.126470419043,0.0004885145125219256,0.08362890684305424,Charge
3.334747592694786,0.03360196387273515,-0.02396250230298366,0.186270667435069,0.01869814450449912,0.9934960127288899,501.9885586050072,12296.126470419043,0.0004885145125219256,0.08362890684305424,Charge
3.2897223140725513,0.035674409288227404,-0.03197797224203204,0.32155498320057724,0.021770620978979686,0.15569238208005667,641.5657546110347,11377.394610819678,0.0005324366441165688,0.05869383290256165,Charge
3.2897223140725513,0.035674409288227404,-0.03197797224203204,0.32155498320057724,0.021770620978979686,0.15569238208005667,641.5657546110347,11377.394610819678,0.0005324366441165688,0.05869383290256165,Charge
3.314877086541141,0.034465191705238395,-0.030310401439222007,0.3279647384017365,0.023256988789750303,0.03505611312874451,693.5944044092334,11870.181082985964,0.0005151404376666429,0.07116164731010689,Charge
3.314877086541141,0.034465191705238395,-0.030310401439222007,0.3279647384017365,0.023256988789750303,0.03505611312874451,693.5944044092334,11870.181082985964,0.0005151404376666429,0.07116164731010689,Charge
3.359131547881028,0.03350215629223196,-0.027173685861197013,0.30285674199397355,0.023539459208110968,0.037533394950784865,735.6106199448776,14556.636283190646,0.0004885926848670258,0.10025267463375213,Charge
3.359131547881028,0.03350215629223196,-0.027173685861197013,0.30285674199397355,0.023539459208110968,0.037533394950784865,735.6106199448776,14556.636283190646,0.0004885926848670258,0.10025267463375213,Charge
3.46511354536094,0.020931902196896782,-0.0005269819782306819,0.013276993836167832,-0.0034546005817771047,0.03578571882711401,17.368201835219196,456.7180493806644,0.00035330147686638545,0.1792062690550802,Charge
3.46511354536094,0.020931902196896782,-0.0005269819782306819,0.013276993836167832,-0.0034546005817771047,0.03578571882711401,17.368201835219196,456.7180493806644,0.00035330147686638545,0.1792062690550802,Charge
3.3665370328340214,0.033131053070132574,-0.024805588940509354,0.20272331409003666,0.019646527330105447,0.5233740047712718,547.7995342338739,12890.635041478783,0.0004946839237534639,0.10440869957800492,Charge
3.3665370328340214,0.033131053070132574,-0.024805588940509354,0.20272331409003666,0.019646527330105447,0.5233740047712718,547.7995342338739,12890.635041478783,0.0004946839237534639,0.10440869957800492,Charge
3.3707504720406907,0.03318180999848185,-0.027088080695942426,0.24677858703653396,0.023896584595339034,0.009133871687197193,616.3909029469412,14442.38852778454,0.0004951658674382552,0.10856478839585734,Charge
3.3707504720406907,0.03318180999848185,-0.027088080695942426,0.24677858703653396,0.023896584595339034,0.009133871687197193,616.3909029469412,14442.38852778454,0.0004951658674382552,0.10856478839585734,Charge
3.4677119561806036,0.021008308439678665,-0.00032933076734061105,0.015234500784210389,-0.002743932085424729,0.05220085656989187,22.277186844881513,908.2738859759961,0.0003144550705649247,0.18336224578810315,Charge
3.4677119561806036,0.021008308439678665,-0.00032933076734061105,0.015234500784210389,-0.002743932085424729,0.05220085656989187,22.277186844881513,908.2738859759961,0.0003144550705649247,0.18336224578810315,Charge
3.469999906605007,0.02215439894111184,-0.00024196403820850957,0.013226809279407045,-0.0029752173559458145,0.11389897248244205,16.907741094087225,1517.4441314490293,0.00022468807876247757,0.18751807751852897,Charge
3.469999906605007,0.02215439894111184,-0.00024196403820850957,0.013226809279407045,-0.0029752173559458145,0.11389897248244205,16.907741094087225,1517.4441314490293,0.00022468807876247757,0.18751807751852897,Charge
3.4619331821006596,0.021087947202592328,-0.0019690109397984433,0.013989086602278858,-0.003096590931722712,0.08825861682001576,21.127101982113494,1205.46989464468,0.0003468568794929099,0.1750528933315257,Charge
3.4619331821006596,0.021087947202592328,-0.0019690109397984433,0.013989086602278858,-0.003096590931722712,0.08825861682001576,21.127101982113494,1205.46989464468,0.0003468568794929099,0.1750528933315257,Charge
3.3763726758290926,0.03331370804894681,-0.02590795492788392,0.30467807888210546,0.022863068580856835,0.009412610202554132,778.1222698956681,15299.760744715239,0.00047156054642761604,0.11272065886966032,Charge
3.3763726758290926,0.03331370804894681,-0.02590795492788392,0.30467807888210546,0.022863068580856835,0.009412610202554132,778.1222698956681,15299.760744715239,0.00047156054642761604,0.11272065886966032,Charge
3.448364755507926,0.030080835028379143,-0.01560188027058041,0.034694440210152354,0.006103196877626109,0.0025989602071179126,161.2849979023038,10434.979941562462,0.0005528700043998363,0.1625868096455284,Charge
3.448364755507926,0.030080835028379143,-0.01560188027058041,0.034694440210152354,0.006103196877626109,0.0025989602071179126,161.2849979023038,10434.979941562462,0.0005528700043998363,0.1625868096455284,Charge
3.3877681876404595,0.032771703217010964,-0.025176922274951236,0.24768274601026383,0.021820161006535974,0.09582362902559186,665.4606985537172,14966.427100499326,0.00047809920781160126,0.12103227320380608,Charge
3.3877681876404595,0.032771703217010964,-0.025176922274951236,0.24768274601026383,0.021820161006535974,0.09582362902559186,665.4606985537172,14966.427100499326,0.00047809920781160126,0.12103227320380608,Charge
3.4538285949853,0.03017044540051958,-0.00891928303603199,0.025946989572282832,0.006414773584355233,0.11005465327592806,147.87827748820825,19105.843183896992,0.0005487872231893008,0.1708999508156617,Charge
3.4538285949853,0.03017044540051958,-0.00891928303603199,0.025946989572282832,0.006414773584355233,0.11005465327592806,147.87827748820825,19105.843183896992,0.0005487872231893008,0.1708999508156617,Charge
3.3970770318971573,0.03252032994038139,-0.02474430991164877,0.2222968254031542,0.023205262656838754,0.002950482009639542,615.1172314185238,17055.66633499113,0.00047795067344118047,0.12934423204088888,Charge
3.3970770318971573,0.03252032994038139,-0.02474430991164877,0.2222968254031542,0.023205262656838754,0.002950482009639542,615.1172314185238,17055.66633499113,0.00047795067344118047,0.12934423204088888,Charge
3.40702980433633,0.032492869426195926,-0.023637944249546166,0.18239316259637872,0.02300059262931501,0.034309892797189656,533.58343733559,19489.42297827227,0.00047833803284059686,0.1376560347788575,Charge
3.40702980433633,0.032492869426195926,-0.023637944249546166,0.18239316259637872,0.02300059262931501,0.034309892797189656,533.58343733559,19489.42297827227,0.00047833803284059686,0.1376560347788575,Charge
3.4728070645756874,0.0208596388349005,0.0002986251105756989,0.014422870700858802,-0.002939519567230754,0.08560888675416901,18.251454991335343,1102.0490564274949,0.0002906792532820489,0.19167655783470036,Charge
3.4728070645756874,0.0208596388349005,0.0002986251105756989,0.014422870700858802,-0.002939519567230754,0.08560888675416901,18.251454991335343,1102.0490564274949,0.0002906792532820489,0.19167655783470036,Charge
3.4761296539279845,0.023960010553938513,-0.0006657604260147449,0.010284863079147603,-0.003820917897237825,0.037384084153685604,24.044488538908492,399.7123898604473,0.00039999969975993565,0.19582994438907272,Charge
3.4761296539279845,0.023960010553938513,-0.0006657604260147449,0.010284863079147603,-0.003820917897237825,0.037384084153685604,24.044488538908492,399.7123898604473,0.00039999969975993565,0.19582994438907272,Charge
3.402889449468739,0.03283000672041629,-0.0243547224519154,0.21265258437939888,0.022015245815348587,0.0058887448897667035,604.4463076270231,17674.032633447296,0.0004746497841273326,0.13350019188870754,Charge
3.402889449468739,0.03283000672041629,-0.0243547224519154,0.21265258437939888,0.022015245815348587,0.0058887448897667035,604.4463076270231,17674.032633447296,0.0004746497841273326,0.13350019188870754,Charge
3.3825047017962135,0.032264005120389454,-0.02092131974281306,0.16734749289227197,0.01795244251892241,0.9742786135974164,527.1155435720715,14096.152995284687,0.00046524928799999266,0.11687639568337733,Charge
3.3825047017962135,0.032264005120389454,-0.02092131974281306,0.16734749289227197,0.01795244251892241,0.9742786135974164,527.1155435720715,14096.152995284687,0.00046524928799999266,0.11687639568337733,Charge
3.3925130404808983,0.03281866843460412,-0.025239080898761448,0.22534387605155776,0.022772896891881386,0.0370168132865591,613.6380001968727,16021.560731430935,0.00047609544865922793,0.12518823438403334,Charge
3.3925130404808983,0.03281866843460412,-0.025239080898761448,0.22534387605155776,0.022772896891881386,0.0370168132865591,613.6380001968727,16021.560731430935,0.00047609544865922793,0.12518823438403334,Charge
3.452514173630057,0.023009975128472176,-0.0013979955441327414,0.012952622206177773,-0.0014573945141039754,0.8939100894851422,18.375159313286783,8652.28364933509,0.00023996906778792513,0.1667450750857376,Charge
3.452514173630057,0.023009975128472176,-0.0013979955441327414,0.012952622206177773,-0.0014573945141039754,0.8939100894851422,18.375159313286783,8652.28364933509,0.00023996906778792513,0.1667450750857376,Charge
3.421933558211722,0.032170215260230166,-0.021240761861040222,0.1401685079736302,0.02127649343670686,0.005206306010749168,462.9313526944978,23613.00783585527,0.0004673416977724455,0.15012384429448697,Charge
3.421933558211722,0.032170215260230166,-0.021240761861040222,0.1401685079736302,0.02127649343670686,0.005206306010749168,462.9313526944978,23613.00783585527,0.0004673416977724455,0.15012384429448697,Charge
3.413661180566412,0.03198355383117106,-0.019619420529357414,0.12418038110461688,0.017682372110570957,0.8269410782952193,434.3010519877526,16978.18619611015,0.0004583591848977365,0.14181181007479013,Charge
3.413661180566412,0.03198355383117106,-0.019619420529357414,0.12418038110461688,0.017682372110570957,0.8269410782952193,434.3010519877526,16978.18619611015,0.0004583591848977365,0.14181181007479013,Charge
3.4788108208400033,0.019022883204603918,0.0009904314175539898,0.016093230270430466,-0.0036027330488915595,0.10506815446617625,14.611857275117549,1199.1757294465242,0.0002660661199176306,0.19998583192233693,Charge
3.4788108208400033,0.019022883204603918,0.0009904314175539898,0.016093230270430466,-0.0036027330488915595,0.10506815446617625,14.611857275117549,1199.1757294465242,0.0002660661199176306,0.19998583192233693,Charge
3.4185621701122875,0.032198606711964776,-0.022761412256048795,0.1506315269432467,0.02055859457050312,0.007698209353788801,471.79114772459116,18526.775489371335,0.00048082480562863794,0.14596777888524934,Charge
3.4185621701122875,0.032198606711964776,-0.022761412256048795,0.1506315269432467,0.02055859457050312,0.007698209353788801,471.79114772459116,18526.775489371335,0.00048082480562863794,0.14596777888524934,Charge
3.485151833916697,0.028388043197729095,-0.005754477574623127,0.02626852294520693,0.000352466256306241,0.06007746147594529,151.62204440187946,2529.9599174752575,0.000640161341643012,0.2083001326390085,Charge
3.485151833916697,0.028388043197729095,-0.005754477574623127,0.02626852294520693,0.000352466256306241,0.06007746147594529,151.62204440187946,2529.9599174752575,0.000640161341643012,0.2083001326390085,Charge
3.4868144989952823,0.029565810644908767,-0.008649127435683667,0.034138555022432154,0.003913509387380415,0.01783401307571519,180.2281685495229,7956.407673419535,0.0006176632893875432,0.21245903446758105,Charge
3.4868144989952823,0.029565810644908767,-0.008649127435683667,0.034138555022432154,0.003913509387380415,0.01783401307571519,180.2281685495229,7956.407673419535,0.0006176632893875432,0.21245903446758105,Charge
3.4339612956781917,0.031898722052745423,-0.017650214388542453,0.08501051739653673,0.017044530191240588,0.012664240058441823,336.93179066751867,27644.155925357296,0.00046376073744668425,0.15843578711811446,Charge
3.4339612956781917,0.031898722052745423,-0.017650214388542453,0.08501051739653673,0.017044530191240588,0.012664240058441823,336.93179066751867,27644.155925357296,0.00046376073744668425,0.15843578711811446,Charge
3.4268490292285136,0.031996190656726056,-0.01953919384671791,0.11459770011524385,0.020421483490330232,0.01122703915027846,410.1396648104889,27354.476764128573,0.0004632784025037842,0.1542797364946646,Charge
3.4268490292285136,0.031996190656726056,-0.01953919384671791,0.11459770011524385,0.020421483490330232,0.01122703915027846,410.1396648104889,27354.476764128573,0.0004632784025037842,0.1542797364946646,Charge
3.528055299085371,0.01831926556764625,0.0004975548743635254,0.015389217224219523,-0.00616190765833821,0.08179570594152807,20.946080692949053,753.8304828290526,0.00037180277162314896,0.24985673158193245,Charge
3.528055299085371,0.01831926556764625,0.0004975548743635254,0.015389217224219523,-0.00616190765833821,0.08179570594152807,20.946080692949053,753.8304828290526,0.00037180277162314896,0.24985673158193245,Charge
3.545926156758641,0.02152381198313744,-0.0017477334153706084,0.014215522807519572,-0.005504013648161484,0.0964212928344294,40.492525545833196,1052.1085854934715,0.00036686045544461013,0.26648034106853,Charge
3.545926156758641,0.02152381198313744,-0.0017477334153706084,0.014215522807519572,-0.005504013648161484,0.0964212928344294,40.492525545833196,1052.1085854934715,0.00036686045544461013,0.26648034106853,Charge
3.5057258938576235,0.013500518531678109,0.0018664267471490065,0.02024882427576647,-0.0057201890609906115,0.20170764383109824,12.01284438358137,1734.8373366273502,0.0004375468012625249,0.2290770538158486,Charge
3.5057258938576235,0.013500518531678109,0.0018664267471490065,0.02024882427576647,-0.0057201890609906115,0.20170764383109824,12.01284438358137,1734.8373366273502,0.0004375468012625249,0.2290770538158486,Charge
3.482038392240935,0.024336763957170764,-0.0002991186386153937,0.014954412532687816,-0.002955708976288283,0.0915063451072297,51.96322901916607,1333.5574802774952,0.0004403240492444345,0.20414427417744052,Charge
3.482038392240935,0.024336763957170764,-0.0002991186386153937,0.014954412532687816,-0.002955708976288283,0.0915063451072297,51.96322901916607,1333.5574802774952,0.0004403240492444345,0.20414427417744052,Charge
3.520033335749708,0.015224550231968184,0.0015461745115355535,0.01893592572719902,-0.004152581038096847,0.9745961420411199,17.207769116342398,8049.927016375898,0.0003420678023656257,0.24570489874471774,Charge
3.520033335749708,0.015224550231968184,0.0015461745115355535,0.01893592572719902,-0.004152581038096847,0.9745961420411199,17.207769116342398,8049.927016375898,0.0003420678023656257,0.24570489874471774,Charge
3.512104670885316,0.017176890036554752,0.0010686116974515237,0.01618692775056116,-0.0032463727074630456,0.6782617336535007,12.185376660623334,5304.36819105241,0.00036765250492062104,0.23739527576502742,Charge
3.512104670885316,0.017176890036554752,0.0010686116974515237,0.01618692775056116,-0.0032463727074630456,0.6782617336535007,12.185376660623334,5304.36819105241,0.00036765250492062104,0.23739527576502742,Charge
3.4919005723856675,0.0184741353487175,9.772024097759376e-05,0.017289906921035065,-0.003942971575584553,0.3248035664320703,20.380646757398818,3299.817671159281,0.00029935222254290605,0.21661366299047333,Charge
3.4919005723856675,0.0184741353487175,9.772024097759376e-05,0.017289906921035065,-0.003942971575584553,0.3248035664320703,20.380646757398818,3299.817671159281,0.00029935222254290605,0.21661366299047333,Charge
3.536891531447946,0.02113410460307739,-0.00026419328673283975,0.010896476926000867,-0.006309511251268886,0.1384730182801412,25.00578459499974,1091.7571167839442,0.00033506938210973026,0.2581686631779186,Charge
3.536891531447946,0.02113410460307739,-0.00026419328673283975,0.010896476926000867,-0.006309511251268886,0.1384730182801412,25.00578459499974,1091.7571167839442,0.00033506938210973026,0.2581686631779186,Charge
3.5481664200834064,0.021826513937511505,-0.00038593401403246046,0.01273401603839819,-0.0027593826721827486,0.5241394063225217,25.716295931917994,5133.548357242909,0.0002467811975528324,0.2706416754126261,Charge
3.5481664200834064,0.021826513937511505,-0.00038593401403246046,0.01273401603839819,-0.0027593826721827486,0.5241394063225217,25.716295931917994,5133.548357242909,0.0002467811975528324,0.2706416754126261,Charge
3.5010193356810024,0.018654781915299453,7.337867419735631e-05,0.014136573128865368,-0.004728610754345642,0.12608955074278888,17.109510351015633,1067.0481634188307,0.0005457076603980546,0.22492541714376849,Charge
3.5010193356810024,0.018654781915299453,7.337867419735631e-05,0.014136573128865368,-0.004728610754345642,0.12608955074278888,17.109510351015633,1067.0481634188307,0.0005457076603980546,0.22492541714376849,Charge
3.5640254681297243,0.02141226886789367,0.0006772187776063998,0.00910896450897791,-0.007267992650178646,0.040460480076420814,14.052578996946586,302.45655093589517,0.000321588038173859,0.2831000823235951,Charge
3.5640254681297243,0.02141226886789367,0.0006772187776063998,0.00910896450897791,-0.007267992650178646,0.040460480076420814,14.052578996946586,302.45655093589517,0.000321588038173859,0.2831000823235951,Charge
3.495930947147785,0.02192066528884502,0.000668901821299423,0.01343147814433231,-0.004405091866393956,0.33221124505694627,24.182768757882698,2999.509441950552,0.0002561429155542353,0.2207695535235218,Charge
3.495930947147785,0.02192066528884502,0.000668901821299423,0.01343147814433231,-0.004405091866393956,0.33221124505694627,24.182768757882698,2999.509441950552,0.0002561429155542353,0.2207695535235218,Charge
3.5581469433428605,0.024929950121019017,-0.0037573196805198036,0.015759555615107158,-0.0018819681992240827,0.1946050797048041,83.63250077889201,2949.742294979737,0.0004950540833868974,0.2789522434397113,Charge
3.5581469433428605,0.024929950121019017,-0.0037573196805198036,0.015759555615107158,-0.0018819681992240827,0.1946050797048041,83.63250077889201,2949.742294979737,0.0004950540833868974,0.2789522434397113,Charge
3.503213875700738,0.030188555011392233,-0.009646767032118453,0.048539214185318105,0.00941072821809339,0.00844286069385107,270.5630119049197,19957.622161985913,0.000648194041687831,0.23323719094679848,Charge
3.503213875700738,0.030188555011392233,-0.009646767032118453,0.048539214185318105,0.00941072821809339,0.00844286069385107,270.5630119049197,19957.622161985913,0.000648194041687831,0.23323719094679848,Charge
3.55416220273122,0.0197656562813529,-0.0007149980087088723,0.012883256417981229,-0.005155017116753462,0.19946486635182872,20.4576880704879,1800.0570462598625,0.00027215199982078876,0.27479463446466434,Charge
3.55416220273122,0.0197656562813529,-0.0007149980087088723,0.012883256417981229,-0.005155017116753462,0.19946486635182872,20.4576880704879,1800.0570462598625,0.00027215199982078876,0.27479463446466434,Charge
3.5387221560610027,0.02044296271538562,0.0006556255910890875,0.01479321853549586,-0.002269742353985352,0.6594822027614574,27.66541901093885,6366.145736742326,0.0002503906626572877,0.2623310534748241,Charge
3.5387221560610027,0.02044296271538562,0.0006556255910890875,0.01479321853549586,-0.002269742353985352,0.6594822027614574,27.66541901093885,6366.145736742326,0.0002503906626572877,0.2623310534748241,Charge
3.529950463078279,0.022412448019375475,-0.00012818520722482677,0.013412696935858143,-0.002193715414298765,0.6379189804537492,37.44962935450724,6366.813204660961,0.00029271279447368593,0.2540191570857593,Charge
3.529950463078279,0.022412448019375475,-0.00012818520722482677,0.013412696935858143,-0.002193715414298765,0.6379189804537492,37.44962935450724,6366.813204660961,0.00029271279447368593,0.2540191570857593,Charge
3.566594753174124,0.021131125869396323,0.0013482868466419514,0.012524309069995089,-0.003315388528968291,0.2859474088486024,29.92666453614538,2696.4759001241164,0.00040337136773184684,0.2872653319934375,Charge
3.566594753174124,0.021131125869396323,0.0013482868466419514,0.012524309069995089,-0.003315388528968291,0.2859474088486024,29.92666453614538,2696.4759001241164,0.00040337136773184684,0.2872653319934375,Charge
3.5761618796548573,0.016681661074217587,0.0018836047642112794,0.014078560299379596,-0.00705872133266304,0.0371449671968238,9.935376149624217,303.90784200544357,0.00029247183131889863,0.29556783598015496,Charge
3.5761618796548573,0.016681661074217587,0.0018836047642112794,0.014078560299379596,-0.00705872133266304,0.0371449671968238,9.935376149624217,303.90784200544357,0.00029247183131889863,0.29556783598015496,Charge
3.5159186905990962,0.026105739768663417,-0.0032280576292784487,0.009574064334657942,-0.0020278851413345375,0.6206780098940313,54.176312399788635,5584.203853126315,0.00045810753019596566,0.24155263095856308,Charge
3.5159186905990962,0.026105739768663417,-0.0032280576292784487,0.009574064334657942,-0.0020278851413345375,0.6206780098940313,54.176312399788635,5584.203853126315,0.00045810753019596566,0.24155263095856308,Charge
3.578995862097205,0.017771482303046503,0.000648241642523101,0.014755908930816375,-0.0033557477187914114,0.213735578002422,12.469679008878211,2298.501699061906,0.00031599485732495316,0.29973178792013877,Charge
3.578995862097205,0.017771482303046503,0.000648241642523101,0.014755908930816375,-0.0033557477187914114,0.213735578002422,12.469679008878211,2298.501699061906,0.00031599485732495316,0.29973178792013877,Charge
3.5949071004565507,0.020739525022163204,-0.0001283659908319258,0.013709316336817585,-0.0037973342427785645,0.10638772925050088,31.88511412176152,1315.0103063012236,0.00032294568308594414,0.31635364121719967,Charge
3.5949071004565507,0.020739525022163204,-0.0001283659908319258,0.013709316336817585,-0.0037973342427785645,0.10638772925050088,31.88511412176152,1315.0103063012236,0.00032294568308594414,0.31635364121719967,Charge
3.5903361621711665,0.020946416388503468,-0.0013774560466628903,0.013812752195873107,-0.0035594846851242094,0.30617451183078126,27.333961889958776,3988.1426662293534,0.00021764570202278513,0.3121951618489613,Charge
3.5903361621711665,0.020946416388503468,-0.0013774560466628903,0.013812752195873107,-0.0035594846851242094,0.30617451183078126,27.333961889958776,3988.1426662293534,0.00021764570202278513,0.3121951618489613,Charge
3.5708051291214438,0.019376964539499844,-0.002392766756059186,0.011484760225501876,-0.003856111319106781,0.18990308631095035,13.760554838116002,1737.5717275390498,0.000525091933497889,0.2914212662993963,Charge
3.5708051291214438,0.019376964539499844,-0.002392766756059186,0.011484760225501876,-0.003856111319106781,0.18990308631095035,13.760554838116002,1737.5717275390498,0.000525091933497889,0.2914212662993963,Charge
3.5961717573381558,0.02792643536347914,-0.007542865876196324,0.033785037324080246,0.0035279839173077295,0.10936746913724149,208.30240640346565,10160.95297290096,0.0005315458237017114,0.3205125182187583,Charge
3.5961717573381558,0.02792643536347914,-0.007542865876196324,0.033785037324080246,0.0035279839173077295,0.10936746913724149,208.30240640346565,10160.95297290096,0.0005315458237017114,0.3205125182187583,Charge
3.5837488774605943,0.01945846140207835,0.0004393656855577324,0.0113904627173955,-0.005715933338536086,0.04206821325602187,12.386620355353278,360.5686980306012,0.00041231707760440683,0.30388337320482367,Charge
3.5837488774605943,0.01945846140207835,0.0004393656855577324,0.0113904627173955,-0.005715933338536086,0.04206821325602187,12.386620355353278,360.5686980306012,0.00041231707760440683,0.30388337320482367,Charge
3.607164828743768,0.019935134681840463,0.0004109444446451919,0.011715329274596346,-0.005710887951183174,0.05441218806829012,19.412996319825762,507.13421846703835,0.0002952154540137238,0.32881873379283716,Charge
3.607164828743768,0.019935134681840463,0.0004109444446451919,0.011715329274596346,-0.005710887951183174,0.05441218806829012,19.412996319825762,507.13421846703835,0.0002952154540137238,0.32881873379283716,Charge
3.5857677273882014,0.027021625622490122,-0.006776705686697448,0.01994794556548268,0.0015630452222841979,0.11735425203682244,108.83158579354941,6561.341628614904,0.0005935066346947357,0.30804344212954393,Charge
3.5857677273882014,0.027021625622490122,-0.006776705686697448,0.01994794556548268,0.0015630452222841979,0.11735425203682244,108.83158579354941,6561.341628614904,0.0005935066346947357,0.30804344212954393,Charge
3.6459695765388442,0.020251616150976155,0.0005434346608729503,0.012913660095095168,-0.004185506081513241,0.0424681313658572,23.28179200614953,516.4493254861449,0.00020831116971387629,0.37452991232105554,Charge
3.6459695765388442,0.020251616150976155,0.0005434346608729503,0.012913660095095168,-0.004185506081513241,0.0424681313658572,23.28179200614953,516.4493254861449,0.00020831116971387629,0.37452991232105554,Charge
3.629591333763581,0.0178301704216853,0.0002778875077349171,0.014574781005946655,-0.00358656449289781,0.07772595866920773,17.43120394049492,900.3085701611486,0.0003734451156320886,0.3537568027361857,Charge
3.629591333763581,0.0178301704216853,0.0002778875077349171,0.014574781005946655,-0.00358656449289781,0.07772595866920773,17.43120394049492,900.3085701611486,0.0003734451156320886,0.3537568027361857,Charge
3.610602486276002,0.020237360194700786,-0.0007302459919165025,0.01260540949777047,-0.0035353782808576002,0.20013162219822944,21.668135177911285,2263.6725325002044,0.0003068193863308093,0.3329788103310726,Charge
3.610602486276002,0.020237360194700786,-0.0007302459919165025,0.01260540949777047,-0.0035353782808576002,0.20013162219822944,21.668135177911285,2263.6725325002044,0.0003068193863308093,0.3329788103310726,Charge
3.6356039817474213,0.01693333758019179,0.001897403011296172,0.01671842594616178,-0.0037565899168383204,0.1173617135316867,20.904439944093692,1389.1688179973169,0.00031572708005995196,0.36206870683369363,Charge
3.6356039817474213,0.01693333758019179,0.001897403011296172,0.01671842594616178,-0.0037565899168383204,0.1173617135316867,20.904439944093692,1389.1688179973169,0.00031572708005995196,0.36206870683369363,Charge
3.6156531412412565,0.017761239833023693,0.0004702369216954673,0.013803319129108206,-0.005823406118752003,0.07357565801974189,12.599900312548147,697.1590391128107,0.0002508731469476326,0.33712654492899374,Charge
3.6156531412412565,0.017761239833023693,0.0004702369216954673,0.013803319129108206,-0.005823406118752003,0.07357565801974189,12.599900312548147,697.1590391128107,0.0002508731469476326,0.33712654492899374,Charge
3.6024441304686827,0.023835658662123057,-0.002692348675856905,0.016519931367617667,-0.0027407439583657938,0.11982189330889685,92.62887442180028,1867.9127595435643,0.0005181248234673322,0.32466713466002894,Charge
3.6024441304686827,0.023835658662123057,-0.002692348675856905,0.016519931367617667,-0.0027407439583657938,0.11982189330889685,92.62887442180028,1867.9127595435643,0.0005181248234673322,0.32466713466002894,Charge
3.619505361165312,0.018767436972430118,0.0004117878494151455,0.012853976176787777,-0.003998636111078948,0.08812709599359025,16.42044647247542,912.8459143680045,0.00037021321154829726,0.341288910061979,Charge
3.619505361165312,0.018767436972430118,0.0004117878494151455,0.012853976176787777,-0.003998636111078948,0.08812709599359025,16.42044647247542,912.8459143680045,0.00037021321154829726,0.341288910061979,Charge
3.6395440578149167,0.018551370755288635,0.0009904751497894614,0.015359207183594332,-0.0046264143124974495,0.03081063633002231,21.910388584126295,406.54948665919505,0.00027284535126929476,0.36621811568344503,Charge
3.6395440578149167,0.018551370755288635,0.0009904751497894614,0.015359207183594332,-0.0046264143124974495,0.03081063633002231,21.910388584126295,406.54948665919505,0.00027284535126929476,0.36621811568344503,Charge
3.6232853311441726,0.021097174720516292,-0.0007603632352589956,0.014503415703028506,-0.0034629911826857544,0.05221082158305077,45.42693468856491,768.5610049399705,0.0005011922600691507,0.34544476138826696,Charge
3.6232853311441726,0.021097174720516292,-0.0007603632352589956,0.014503415703028506,-0.0034629911826857544,0.05221082158305077,45.42693468856491,768.5610049399705,0.0005011922600691507,0.34544476138826696,Charge
3.6261725205903224,0.017224451464193734,1.2848128218939084e-05,0.01476890100341843,-0.0037141459526137278,0.1369779481674951,12.091423321400859,1478.7942689447386,0.00035866297274985353,0.3496007692438409,Charge
3.6261725205903224,0.017224451464193734,1.2848128218939084e-05,0.01476890100341843,-0.0037141459526137278,0.1369779481674951,12.091423321400859,1478.7942689447386,0.00035866297274985353,0.3496007692438409,Charge
3.6518049229610132,0.019457343247082787,0.00033618594941813105,0.013766450813158313,-0.0033877128166641657,0.07469754367940862,21.201363231973733,958.2146331782244,0.00023668829757343145,0.382845514140513,Charge
3.6518049229610132,0.019457343247082787,0.00033618594941813105,0.013766450813158313,-0.0033877128166641657,0.07469754367940862,21.201363231973733,958.2146331782244,0.00023668829757343145,0.382845514140513,Charge
3.64252779518326,0.020197057092975992,0.0004944877081591268,0.014166406368562253,-0.003436876181806396,0.05347379000839063,27.50670693302301,757.5687307705,0.00025303704633898165,0.3703779335645419,Charge
3.64252779518326,0.020197057092975992,0.0004944877081591268,0.014166406368562253,-0.003436876181806396,0.05347379000839063,27.50670693302301,757.5687307705,0.00025303704633898165,0.3703779335645419,Charge
3.6550344154044185,0.020308370666902064,0.0003022344822756713,0.012910872566662214,-0.0037299682134827113,0.05029516611164964,24.410794470259958,632.032504936796,0.00022057448285420214,0.3869976029041132,Charge
3.6550344154044185,0.020308370666902064,0.0003022344822756713,0.012910872566662214,-0.0037299682134827113,0.05029516611164964,24.410794470259958,632.032504936796,0.00022057448285420214,0.3869976029041132,Charge
3.632676282050434,0.01949438336889989,0.00010946893001886237,0.014187737641178288,-0.003440646937501026,0.07533963398110691,25.782497769065113,956.0478143164053,0.00033093441209741756,0.35791283729447565,Charge
3.632676282050434,0.01949438336889989,0.00010946893001886237,0.014187737641178288,-0.003440646937501026,0.07533963398110691,25.782497769065113,956.0478143164053,0.00033093441209741756,0.35791283729447565,Charge
3.660802195775375,0.01863004845673253,0.0007062732353625728,0.012572903393971983,-0.004014989693507769,0.04568410966980315,12.952744540269345,462.4008835254818,0.00028016275484502896,0.3953093036786352,Charge
3.660802195775375,0.01863004845673253,0.0007062732353625728,0.012572903393971983,-0.004014989693507769,0.04568410966980315,12.952744540269345,462.4008835254818,0.00028016275484502896,0.3953093036786352,Charge
3.6487667159742183,0.017202550128267314,0.0012349201629820766,0.015511283081955873,-0.00337467438746639,0.07809418714113796,14.351976719141758,973.4941477630025,0.00029734867599570664,0.37868966680150346,Charge
3.6487667159742183,0.017202550128267314,0.0012349201629820766,0.015511283081955873,-0.00337467438746639,0.07809418714113796,14.351976719141758,973.4941477630025,0.00029734867599570664,0.37868966680150346,Charge
3.663543007690919,0.019436179914194825,-0.0002392667777944459,0.015979431307731565,-0.0026575031164702075,0.03646185778904211,29.4457995819836,659.1735888589255,0.0003760699177537023,0.3994690359537782,Charge
