Repository: DigiBatt/Milestone-8

# Milestone-8
This repositiry aims at using the tools developed in DigiBatt to parametrize and equivalent circuit model, and using the resulting parameters in a module level simulation.

## DigiBatt tools used:
- bdat
- pybop

## Structure
- `utils.py`: Miscelaneous utility functions. `utils.load_gitt()` will load the bundled GITT data in `DigiBatt-BAK-5000-N21700CG-006-GITT-data.csv` and return it as a `bdat.CyclingData` instance. 
- `fit.py` executes as a script and uses pybop to fit open-circuit voltage and timesconstants for each relaxation pulse in bundled GITT data.

File: data/parameters_2.csv (part 1 of 3)
Open-circuit voltage / V,R0 / Ohm,Element-1 initial overpotential / V,R1 / Ohm,Tau1 / s,R2 / Ohm,Tau2 / s,Element-2 initial overpotential / V,cost,State of Charge / 1,Mode
2.9419032469847086,0.039768571053420965,0.40870854017208147,0.09971811746954869,72.02744880893202,0.0997832808401217,87.56584033531459,-0.4979020150999122,0.005362890717017793,0.0046637692011751615,Charge
2.838944169057099,0.09982840017589485,0.2689839497140227,0.09997316132763567,59.98594624656557,0.08308014875153871,2482.023239202667,-0.2220332591335712,0.010921867198232862,0.0009527970476316915,Discharge
3.0008223923186663,0.08013957444063194,-0.12473802052827178,0.09999562137749514,120.7400043670497,0.09867264659392723,1834.31676634246,0.02447762259784614,0.004958611788800639,0.008821984328314431,Charge
3.1557247869968275,0.052609838732474934,-0.06877488808829915,0.09993361662762278,150.54268130265123,0.09649260901138106,5386.362479070374,0.01837828775625606,0.002278272187674012,0.02544652594208023,Charge
3.2042194390577485,0.04613981212450236,-0.057005772257858994,0.09959555549453665,163.1236677918487,0.09762152879623633,6713.2673898484045,0.01831621445959125,0.001742268833924492,0.033758624239415246,Charge
3.1255850206185336,0.0569751737069604,-0.07808158349703773,0.09997376878349017,142.38766530872982,0.09796229948251811,4989.116768642857,0.0185784813766641,0.0026489276643719474,0.02129061627543726,Charge
3.2240331977215804,0.04513217262530542,-0.05282977270093717,0.0996127907767274,173.16433688739534,0.0901501880319876,7248.410561574066,0.018787049853367942,0.0015675378798606426,0.037914465454656335,Charge
3.241376765755502,0.043366867992690766,-0.04918227846205755,0.09974903107158817,180.59811893950163,0.09958681600033281,7629.446239905361,0.019245741731028065,0.0014369196285635379,0.04207019129935983,Charge
3.0900364501669624,0.06224235366037574,-0.08951051975642163,0.09969601339440434,132.38835545040735,0.09386722303229965,4576.881492652026,0.02004980793863961,0.0030673103448492995,0.01713509965146403,Charge
3.0490671554033955,0.07000568156445175,-0.10355451881929859,0.09989989609645737,125.00195181635397,0.0983794175554391,3606.784449732134,0.02128840669392769,0.0037807759563387297,0.012978737809392862,Charge
3.2564645009876925,0.04202617744509966,-0.04641988086122127,0.09944172980189145,186.79187439526112,0.09974962224009538,8100.042859463943,0.01986343035743226,0.0013286849030863183,0.04622584514736725,Charge
3.181157734117953,0.04977325859173123,-0.061982179274403054,0.09984668200506097,157.6594121950142,0.09580860735307922,6441.70146437332,0.018608466320587443,0.0019503436250714584,0.02960266912471061,Charge
3.3445619496880683,0.035679442213946255,-0.034802258599480884,0.09973063642018644,239.59948120884786,0.08855618668494422,9433.138693405386,0.021246288068535686,0.0008885596071454011,0.08778494877972871,Charge
3.3234632592756803,0.03676295923425342,-0.036460014277817934,0.09986209913378928,224.41215974961557,0.09934240494424873,9908.174296535002,0.02284242237329274,0.0009487908728803698,0.07531739677590545,Charge
3.3562897923050388,0.035303515023679344,-0.03349780428146593,0.09942764966016295,246.65049776654084,0.06226376015231715,9933.298705342606,0.02174066725395164,0.0008391783626435007,0.09609677896279642,Charge
3.3163991027056805,0.037357336261854675,-0.036988924107014994,0.09951342131851848,220.69930344552148,0.09942625546270041,9912.61595740654,0.0225210808314745,0.0009738328245915557,0.07116164731010689,Charge
3.309319269255486,0.03752524725188667,-0.03755554884480101,0.09957746070201833,215.14566004301543,0.07744524445427532,9191.761429553006,0.02220439181810358,0.0010197161345088359,0.06700727934914315,Charge
3.2695983310072014,0.040932436782109845,-0.044498564631066696,0.0991664143395285,190.34016233526992,0.07989851837907058,8553.454455401234,0.020685682902015768,0.001247589919046707,0.050381851841383565,Charge
3.281581135368218,0.04011219163573755,-0.04157131765611277,0.09920884014427532,200.57429964290793,0.09750618560148054,8373.204022235439,0.021086041828163055,0.0011481331729551077,0.05453929626210132,Charge
3.3007405158025156,0.03858602501287448,-0.039614624987877406,0.09996895578403842,212.94784672936996,0.06765852984986204,9249.856356969543,0.022403761519543788,0.0010649161005657165,0.0628497155087553,Charge
3.3503125549048898,0.035301552970449,-0.03377313972431935,0.09958165766811974,246.7533840901976,0.09544113743184279,9581.75993256862,0.022437427254907282,0.0008539817900036266,0.09194090271805723,Charge
3.291547876462103,0.03941290683325088,-0.04047682019900614,0.09988043047725338,209.82241897006818,0.09875927576854426,9019.457516657458,0.021779193318881274,0.0011054313340541516,0.05869383290256165,Charge
3.3370615158036085,0.03540446964258078,-0.03497394889904428,0.09902623830526856,235.65092403098032,0.08898282855912172,9683.533313107351,0.022998757424084894,0.0009194447437018785,0.08362890684305424,Charge
3.3309620588530273,0.03669436372029287,-0.03602683586519618,0.09930595183263655,232.5183015230273,0.09899490918133466,9283.892548121215,0.022451444805073432,0.0009389302717293651,0.07947318065274382,Charge
3.3628136758799094,0.035070596105255085,-0.032685576867107026,0.09877441370571358,253.35159101790566,0.09788827045829415,9794.158079497336,0.021140883769671638,0.0008237307921275446,0.10025267463375213,Charge
3.3742793029448257,0.03442717908508788,-0.031264053539395376,0.09936540673424671,263.95047381856347,0.09958111082994103,9970.368671598211,0.02126086597996067,0.0007846602449164867,0.10856478839585734,Charge
3.3691467187279134,0.0344420920241,-0.032089120728717606,0.09971987905412401,256.2628483216102,0.09982058024942089,9560.950624677627,0.020622656970879172,0.0008096763553703101,0.10440869957800492,Charge
3.3857069729182077,0.033967999145082466,-0.03049871420026328,0.09877313740534235,271.8749075551211,0.052856755656936184,9981.274041004284,0.02091066656978306,0.0007799904096240137,0.11687639568337733,Charge
3.467760933260008,0.02166295038497717,-0.0005879822283846106,0.014927509927447576,25.150144723202246,0.04418281130396111,812.5008357555046,-0.0026880084608520262,0.00034926107217966027,0.18336224578810315,Charge
3.462190747559415,0.02173107495881947,-0.0013257434771462647,0.010344584700046388,13.759536866699772,0.03058502825328453,279.2829587233032,-0.004249430271274899,0.0005320513961823372,0.1750528933315257,Charge
3.47045794928539,0.021840002588981385,-0.0004678825196417267,0.013513589909533393,20.77287032345243,0.044370977426450506,651.3161598742939,-0.0029694820368405977,0.00031931943615617214,0.18751807751852897,Charge
3.4650720375121824,0.020248840342578386,-0.0010635527278972704,0.014026940421508458,14.858920408746025,0.04416635301354169,595.3310864695276,-0.0032638283936319975,0.0003294836248760486,0.1792062690550802,Charge
3.40810203533764,0.032829839789422846,-0.02727012008076094,0.09969337018366824,300.2800176804838,0.09998128453628055,9971.222404554665,0.017805516806186264,0.0007084708774280625,0.13350019188870754,Charge
3.450682327315367,0.029568081326791444,-0.01527926862859201,0.03703192506409765,177.60150913349094,0.010989815412427353,4197.367420492277,0.0041353534141495745,0.0005857754831585667,0.1625868096455284,Charge
3.472967546228119,0.024408647702595744,-0.0005644575084975767,0.01358709363650547,44.35324686417067,0.05556571884137324,924.8368205820991,-0.0024703105995621385,0.0004509956244852522,0.19167655783470036,Charge
3.4021935593776074,0.03319711054428856,-0.02809352298809622,0.09265903869394092,279.00054729748507,0.0998309568424274,9984.793689667591,0.01914477324755723,0.0007589118204317654,0.12934423204088888,Charge
3.380427082669033,0.03452992576102912,-0.030917451656514636,0.09886252086951777,266.6395061763961,0.09201855533614049,9752.404062898333,0.020064490850376683,0.0007679095382929097,0.11272065886966032,Charge
3.4761253497531315,0.022002535567139266,5.873574376640019e-05,0.011887168400024411,17.38025369174214,0.03538537579310698,357.7850712082549,-0.004148221903101924,0.0003738331101962104,0.19582994438907272,Charge
3.457301987372134,0.030058212558290616,-0.00905579379090705,0.029776654180904822,179.27811782542187,0.01450394677075003,6035.424138488206,0.0036036362774560455,0.0005758985694267937,0.1708999508156617,Charge
3.4183268382753833,0.0324262126697991,-0.026234833053224344,0.09927660358031529,310.8259659820333,0.0335103173129461,9994.499172768752,0.017937536693355148,0.0007034095739427002,0.14181181007479013,Charge
3.413633183875666,0.03211967697457271,-0.026895594389676734,0.09957146848187773,301.58098327983237,0.03741786157396836,9813.369191922142,0.018121538762163925,0.0007574755911791516,0.1376560347788575,Charge
3.3972024540445944,0.03301483002529951,-0.028910921364108166,0.09752073285934913,278.88776758131075,0.09994561434673438,9657.379069617002,0.01924272528111422,0.0007569526640843173,0.12518823438403334,Charge
3.4240464437426312,0.03140756275331981,-0.024666263600421085,0.09323967631566175,305.7598657061906,0.060865492649858216,9786.304004396807,0.01618893634275079,0.0007158435222224298,0.14596777888524934,Charge
3.4536593861060214,0.031130794075496623,-0.009818682048682623,0.025019774261813576,154.7973708893755,0.06710515674845952,6317.002343084291,0.0041787755185768456,0.0006167680752511825,0.1667450750857376,Charge
3.3913988486787683,0.033782059727078706,-0.029777265730920273,0.09561155477983331,267.6589891137752,0.08491153704895131,9988.92625104463,0.019589896472742677,0.0007585205809809391,0.12103227320380608,Charge
3.479200186209805,0.021621285951474903,-3.446402061260945e-06,0.012658717218605325,17.61759504437542,0.0408054676470259,438.9021441046171,-0.0038163496591614755,0.00037055828781041477,0.19998583192233693,Charge
3.4413079824420456,0.03104950944300768,-0.01865808243518037,0.07306445498401631,304.5969343801877,0.008633830925616228,9983.959468928195,0.011005610651376556,0.0006417015132521432,0.15843578711811446,Charge
3.435523958743508,0.031431167642335625,-0.020923707016492227,0.0998206493803728,377.991345473682,0.005735352152602868,9946.768300915266,0.013422835435744195,0.0006844036806868962,0.1542797364946646,Charge
3.4297156160229707,0.03153868940183201,-0.023086346416407853,0.08677678196962946,306.04863277645916,0.08344681592377626,9923.407755087432,0.014615547444327547,0.0007066204582556507,0.15012384429448697,Charge
3.485732753064132,0.021705968585854968,0.0003653324923185729,0.012614256954034416,24.032338302419678,0.03523821332699923,338.9444875956579,-0.004421897141318125,0.0005734490416195418,0.2083001326390085,Charge
3.4821631258485124,0.020116915201842302,0.0008076069424137044,0.014969673651342257,20.95193841312761,0.06611481126311922,741.6075102892368,-0.003526223800634935,0.00039730686464933075,0.20414427417744052,Charge
3.4879025250140767,0.029297858691767664,-0.009018110000634074,0.028987589843762897,153.81854986966664,0.018158512185789268,3922.4408687086816,0.0030435648604776448,0.0006601061213788835,0.21245903446758105,Charge
3.5460396634822997,0.019705996761277912,0.00054278612589729,0.011762875102969023,17.686316487524223,0.04987070211980525,382.23926448985804,-0.007233601608930521,0.00039516266684452975,0.26648034106853,Charge
3.5281229598159,0.01919130106713387,-0.00011532043371816411,0.014195753228969644,19.926438878261994,0.06745244566768488,615.2219428543873,-0.006238146438033276,0.0003857225648492271,0.24985673158193245,Charge
3.564067633537491,0.019528959280246602,0.002031581806570414,0.011549724551047783,13.045172007476847,0.03288173712650263,252.4273755315128,-0.007709303919569371,0.0003125814885133221,0.2831000823235951,Charge
3.5094254506771208,0.02920160863586753,-0.009983549791555043,0.04063675213381533,228.56740263991128,0.01135130668072367,3447.5350825036676,0.003713693824874436,0.000716197583892109,0.23323719094679848,Charge
3.5547618383937927,0.020431840712717496,-0.0001659141581349436,0.013323581977825722,34.06748204715403,0.04522184027862223,436.1216041897331,-0.005832137620578552,0.0005575468625547969,0.27479463446466434,Charge
3.5062463684692027,0.021617169403700832,-0.0008653267360629676,0.012136085585560055,23.886225613243255,0.08759688588001414,789.4877761612884,-0.005688362978750074,0.00031640953469902206,0.2290770538158486,Charge
3.522003101510219,0.027934651771030827,-0.011488643402042307,0.032685827434954205,171.68262915235456,0.03068712777438714,3179.806717351626,0.0022574642528343483,0.0006240390621077137,0.24570489874471774,Charge
3.4968427865504745,0.016484482349506065,0.0003630705941817386,0.017557804074131333,17.573923360680404,0.09052951623849936,874.5421433353333,-0.004432857233264108,0.0005656186482205928,0.2207695535235218,Charge
3.4917897448328645,0.029084492045036745,-0.00941336448313752,0.03551820874923461,187.3190655247646,0.017000962919711565,4361.981999099024,0.0026954684383988527,0.000624722621295721,0.21661366299047333,Charge
3.538637734114744,0.02871950328712249,-0.009850613980868958,0.04057459614737326,223.09501573370272,0.015343545249417325,7231.1605755439805,0.0050700620247156655,0.0006111661303362896,0.2623310534748241,Charge
3.501159530561307,0.020853213589130445,-0.0007192132859001351,0.013115444301115624,26.252618696791956,0.08666494983396199,795.3254951006478,-0.004607936063943614,0.0006172020149131574,0.22492541714376849,Charge
3.5372537755859628,0.021539807509362716,0.0005534507301818487,0.009757410983664451,21.274700795743886,0.04608309689823689,330.91852156142363,-0.007578872974443036,0.0004558344196857475,0.2581686631779186,Charge
3.549138861382893,0.02794329679751337,-0.010741412948074746,0.024446784825711592,131.13607768432394,0.01196255229544547,3206.915769812096,0.00350692532264885,0.0007511693222430345,0.2706416754126261,Charge
3.529541918514091,0.02940559582305197,-0.009984297711287643,0.04616809863824393,263.75899614499946,0.010081368461060872,7800.250249121409,0.005362486769513547,0.0006117458478327433,0.2540191570857593,Charge
3.557680897381954,0.028030767282522004,-0.00947805932200718,0.039081853381937086,221.5771526876412,0.010786714119784102,4264.397404979885,0.003203284954095084,0.000625685941488134,0.2789522434397113,Charge
3.51119412486348,0.028971768005608647,-0.011108623889104108,0.04330770564734606,220.87738741320874,0.01138225389474694,8776.134996728144,0.006149958923058422,0.0005954647651272071,0.23739527576502742,Charge
3.583829143373219,0.02033630800408648,0.0015946572653618165,0.010234966425271417,15.01805490103195,0.029924318078882906,240.54513414290835,-0.006305209991956606,0.00044980143019343914,0.30388337320482367,Charge
3.5149976001507457,0.028642118142813394,-0.011861591069020091,0.04450945398674723,227.60782308295427,0.02616141112466441,8816.769710473765,0.006312309265701107,0.0005501104386063769,0.24155263095856308,Charge
3.576211473436338,0.020869346844642513,0.00040462276516033927,0.011416489752926345,21.407185460260262,0.033564633499128464,318.29079185610317,-0.006791652308283357,0.0002541389673032816,0.29556783598015496,Charge
3.56598762125112,0.028497113079879975,-0.008885269195689336,0.03128214738686407,189.9953568734478,0.03176634165354976,5025.420914733882,0.0038261230332735877,0.000626291765358788,0.2872653319934375,Charge
3.5870658468285685,0.02078375578556029,-0.000813865947634891,0.011255914517440405,21.157118946831517,0.06815708034856885,730.0887942843879,-0.003492726707032955,0.0005706793423179505,0.30804344212954393,Charge
3.579733005245655,0.019695944531953124,0.0008301148298513184,0.011948781145461534,21.110420948735317,0.035281237942627046,345.6945730409046,-0.004079807710397982,0.0006618500144211709,0.29973178792013877,Charge
3.591351868944286,0.01915278881364695,0.001161514357915472,0.012108305624746985,17.012999427458,0.03695230114113329,321.47951956406325,-0.005912570527016888,0.0003499318921758387,0.3121951618489613,Charge
3.569610275593449,0.02815622206405597,-0.010072524529382504,0.03666825406015235,210.68673716495954,0.012716440720339447,5957.11394293187,0.003911080775280217,0.0005556834495406813,0.2914212662993963,Charge
3.607016135104522,0.020574032682457315,-0.0005027315154727295,0.012767827203611767,26.22416984229841,0.09968416128187894,1107.7817529915337,-0.004966350657363179,0.00022924932875436756,0.32881873379283716,Charge
3.5951267123812003,0.017867670179811296,0.0007200532370980787,0.01346243998344767,12.350366356759354,0.04737019919715808,450.1478395512954,-0.004677687821467567,0.0004850328370719383,0.31635364121719967,Charge
3.6194818130515523,0.021404356417870703,-0.0007706478961152822,0.013568995500755172,38.59709420101206,0.09961573384630264,1417.6353249713432,-0.003203768199773121,0.00037142649945337737,0.341288910061979,Charge
3.5973445195334186,0.026665520588397194,-0.007823510015281717,0.03205005070093095,180.95224558064427,0.030887592261493662,6237.669112545206,0.0028316638947737515,0.0005685087672357386,0.3205125182187583,Charge
3.6111033069832885,0.019486614557310936,-5.691232893800895e-06,0.012487601269936846,22.985785837177264,0.0684641317434098,721.6294399313526,-0.004052122297021475,0.0005406942229035011,0.3329788103310726,Charge
3.6297623783329,0.019648290092246157,0.0002410293103652103,0.011679453888678328,18.731006864218358,0.03776972004404167,372.30460690241466,-0.004073324550693071,0.0004724532100005091,0.3537568027361857,Charge
3.6026953579672525,0.017137131613378542,0.0006354969251585693,0.014089840715335474,16.14680028856012,0.05798714726807896,544.9434491550043,-0.005038163528405248,0.0005665865735278296,0.32466713466002894,Charge
3.6394473564177265,0.01944039894809694,0.0007079809994944362,0.013385458847829174,19.772305013545488,0.040337726889382884,457.30227327281347,-0.004587226280824944,0.0002261166305824239,0.36621811568344503,Charge
3.6158673546024684,0.01928116435661779,0.0015060515833194613,0.011914007630377064,14.975734779571937,0.034479286891489366,301.68099065853625,-0.006744034663591197,0.00024410192145321312,0.33712654492899374,Charge
3.6266552580059828,0.01991292142660941,0.00021630021950290787,0.012237920600933587,25.494980405266602,0.03662626145987272,393.32978151119164,-0.00407145368840204,0.0005097225329684515,0.3496007692438409,Charge
3.623280010067076,0.02173657043196292,-0.0010075235515470446,0.013414316264166528,44.564859431862345,0.05032767806143461,704.0905824344579,-0.003508565540250807,0.0005002697372758075,0.34544476138826696,Charge
3.6328703770607764,0.02041968286949186,0.0007785899557781627,0.011799957650126262,25.603060503837046,0.029472052903863215,299.5241119422865,-0.004267632848761138,0.0004720264640644862,0.35791283729447565,Charge
3.646019957807284,0.021679127215741407,0.0003700484358048038,0.012327646343114758,32.887970950879804,0.03736203465226948,479.7453810182665,-0.004177019934797426,0.0002560101135994825,0.37452991232105554,Charge
3.6519774294034657,0.02147820372221868,0.00012932136712132228,0.01018653371478735,24.216005128222715,0.042844671619794925,448.52167056000457,-0.0037103033648128707,0.0003281799454793559,0.382845514140513,Charge
3.635929603719742,0.01920679210617864,0.0005491147284233848,0.013181005759782267,21.121676720170143,0.03955670688658376,430.3782624294539,-0.0039640890690798075,0.0004035710818289744,0.36206870683369363,Charge
3.661009047613998,0.020805593384822955,0.0005623516655291763,0.014689582600323698,38.114730073206744,0.025389049255116206,393.7750468948923,-0.003942502931557681,0.00034127621838482254,0.3953093036786352,Charge
3.669286403500885,0.01935957322518378,0.0009595855328748975,0.013028735827995132,20.5466550426544,0.03612554201509523,399.55550013142687,-0.0037747909075897816,0.0003319150058944118,0.4077803856735516,Charge
3.6634489928529246,0.01960674148076067,0.0006943890996257095,0.01241450916957962,19.161903389647694,0.04677162786460362,514.451764928708,-0.0032687895885048024,0.0003089201003431979,0.3994690359537782,Charge
3.6426128389607215,0.019242475682850438,0.0012574043667223978,0.01340655484603104,20.322033082624603,0.03347724617306162,383.5670317738624,-0.003933270027329521,0.00031180220087324324,0.3703779335645419,Charge
3.6551929312136044,0.019628090099245238,0.0012718435125586953,0.011577631110293092,16.626647423518367,0.027622987496940966,268.0516358849056,-0.004541657273316424,0.0002919712546952459,0.3869976029041132,Charge
3.648996625874549,0.020592318008704927,0.00034869907355822446,0.013943589473570099,31.302608303759484,0.03779555539860561,553.8955420663683,-0.003332338426587891,0.0002992291106790883,0.37868966680150346,Charge
3.6577655848507744,0.020490979319718668,1.915974821087177e-05,0.011679236114162802,22.63093790729948,0.04904148200164526,582.1996357039405,-0.002996291942788434,0.00030357312573931654,0.3911573858160169,Charge
3.6842125604415834,0.019522820998837707,0.0011459274679989256,0.011730250340865686,14.585085654678736,0.04223031491764696,382.51328269035326,-0.004183608074011696,0.0003115430778293874,0.4285598448827856,Charge
3.675167426160676,0.019705559758057906,0.0009272614594691948,0.011720251394490615,17.41932988011255,0.03633344828855594,352.22199254335106,-0.003925441471690477,0.0003413578044906114,0.41609227862344245,Charge
3.6662927082447356,0.019550198905838787,0.000332719643451074,0.012645555189555109,19.016283617765673,0.051431732022789035,577.3796942812605,-0.003478098039585751,0.0002835748627875289,0.4036247286050908,Charge
3.6781923489962467,0.019885603142098106,0.0010256366504639654,0.011632787808653495,18.502358155938936,0.0334752113987609,321.4296541742668,-0.004081134232215942,0.0003376133400242655,0.4202482489503996,Charge
3.6936652582572176,0.021132102257838768,0.00024462420477814614,0.012570783955762202,27.253182116983627,0.0545022095917235,642.9777581141938,-0.0036635336536382126,0.00026382144438075216,0.44102778511719765,Charge
3.690578525167098,0.019260823425267866,0.0012924717186362377,0.012601931023382779,16.34079770681103,0.030652718424798938,292.5252228130647,-0.004050154383266175,0.0003463713358905042,0.43687187468185507,Charge
3.681076404785307,0.018508862676270284,0.0006171025311779892,0.014042601772609327,16.453296615908663,0.05703109353985375,638.033523532649,-0.0036292212319356683,0.0002567230952829688,0.424404095900847,Charge
3.6875277602025807,0.017668642362778684,0.0018316582373039583,0.013657855928914567,11.601239377559315,0.038815906597436715,350.3382469720123,-0.004579842504867148,0.0003005988535633361,0.4327119367479712,Charge
3.6972437686514112,0.019050555894396123,0.0016325165023347396,0.013327617911066821,19.35268620067003,0.03364069498607781,341.6180141297195,-0.004603996145306915,0.00026684449624496983,0.4451797724918619,Charge
3.6721931778530257,0.019763632218700793,0.0013988207082126778,0.011969186234939802,20.905312388222363,0.03592227209363417,352.17469130107816,-0.004014688920177999,0.0003378328310545327,0.41193625198901523,Charge
3.7005447359651247,0.01923228568814078,0.001941796443220624,0.012377323777327762,16.824596372474605,0.031158880585073427,284.1419187985218,-0.004693676595352158,0.0002954037818050568,0.4493357134478315,Charge
3.7172720581959884,0.021016292032582526,0.001177549864119621,0.013565700031138146,27.168295094837653,0.038451279548495296,413.112590711612,-0.004513068712297478,0.00026064600399779354,0.47011513289872625,Charge
3.728057629194852,0.019592363341763952,0.0019726754083724146,0.013587285257576825,19.29761574672397,0.03221856565080527,291.71220015457783,-0.005332619413635053,0.00028688438812010013,0.4825827946720011,Charge
3.73158116841102,0.01944554440281243,0.0017180241536852259,0.013784990941968127,17.12739225205347,0.03732501652472648,341.8492555831488,-0.00490366352552102,0.000258898316735197,0.4867385613844014,Charge
3.7241795497645054,0.019700826540509517,0.0011269824996649892,0.01416140862189869,20.907531431996205,0.048003519982648866,486.8026177978142,-0.004246664541150983,0.0002844368686871351,0.4784308303100139,Charge
3.7072635508759255,0.018531950892879935,0.0020340534786078175,0.01372772628297899,17.15519900143524,0.030353165304981736,286.652075991398,-0.0051295847506002985,0.0002734684118612504,0.4576476172408892,Charge
3.713771118158625,0.019015230407810144,0.001905778178919795,0.014068838288853023,16.99201088272254,0.04011144926668753,388.0496747965134,-0.004606544919905451,0.0002511172112102682,0.46595927320799085,Charge
3.720775709208316,0.019189048025706024,0.0018342074673603445,0.01326606291518692,14.51534421128749,0.0383897888730578,335.3038561726989,-0.004819012846794177,0.0002877806842717856,0.474270984022274,Charge
3.710565916342122,0.020081833319633192,0.0015495681528895466,0.012675242016736142,21.101724537391163,0.036037054695278965,351.41024869148646,-0.004635157478494535,0.00025782562369900265,0.46180340934386477,Charge
3.7036801412381744,0.018842835514202915,0.0018119389891039885,0.012550173373649248,15.314555783053265,0.035875266051985065,322.39353363194306,-0.004393672491478991,0.0003203128714001384,0.45349555866428437,Charge
3.735148382004111,0.019789513325885476,0.0016589102208347313,0.014251824887630186,20.68703376931919,0.03563983879809387,338.1625685528022,-0.004909292280319793,0.0002509359986415862,0.4909002531410819,Charge
3.7462112188987815,0.02063517405460206,0.001633179829076792,0.01572541311491669,30.656367758206624,0.025733224473084133,294.0018151293637,-0.005101260165677784,0.00031737747424518336,0.5033624200416753,Charge
3.738749735368686,0.01883181252023636,0.001944379639215401,0.013701882708198177,14.195878340645452,0.03871661321639264,319.85131604546405,-0.004980536870370052,0.00030245583535491114,0.49505048701411813,Charge
3.749858511816982,0.019715234525891506,0.0025111915510274826,0.014475081426877296,22.16015432345941,0.027047945157986274,243.69442162646078,-0.0055271685045432594,0.0003111070608899881,0.5075182848605088,Charge
3.742472903215147,0.02005556271009238,0.001799986359750617,0.01469691386095878,22.862675278642257,0.03185638477319819,314.53314525069624,-0.005058955949946377,0.00029052014881844927,0.4992064948258061,Charge
3.7715849613925414,0.020675119779392286,0.0012064992949421033,0.014146343630019285,22.640161915423672,0.03582997539090463,324.90530470456025,-0.005127081293541321,0.00024364954056085562,0.5324536430973626,Charge
3.7606251153477066,0.02105172967257253,0.000794223276978322,0.015815677134657504,31.1597989996917,0.04517636642043725,521.3763363587352,-0.004417091286673927,0.00024818162694157845,0.5199860769668905,Charge
3.7752030292615064,0.02080752177144152,0.0009087063104318731,0.015415399437313158,25.794473766919197,0.03882021794242377,404.38285196702475,-0.004629469997760819,0.0002536037269302061,0.5366094089238193,Charge
3.753436327295715,0.019303633551397314,0.0025082103038451234,0.015223391002711275,20.98152477275852,0.028850444916519977,265.8813850047721,-0.0053903291993702245,0.00029285132867281824,0.5116742620171054,Charge
3.7643700643602878,0.020257834026463778,0.0015038047131751614,0.014550811831478602,22.193089173428874,0.03402038267940024,321.1586536048173,-0.004989550133718212,0.0002827747022605402,0.5241419363995518,Charge
3.778823891982107,0.020359314323001816,0.0015042803432895539,0.015320776686937135,23.740203827922816,0.03630592066010437,343.97406803658794,-0.004919948216438759,0.00028098142184457427,0.5407653225498102,Charge
3.756875798768552,0.019852563771261583,0.0009384173183579142,0.01513500263807115,19.923814809689205,0.05295219950167178,534.9007464765134,-0.0044930880895665435,0.00023131125277754092,0.5158302243958856,Charge
3.7678203403716988,0.019586091299279112,0.0011902168495694385,0.015924352659063126,22.91296136238461,0.039320879993796354,398.3369313198004,-0.004513130516219573,0.00028821926357311037,0.5283016906204513,Charge
3.793256450991888,0.020821166616520143,0.0010256060482158108,0.01474457425036959,23.51771155936129,0.036139012439072096,319.0164985131281,-0.005086107105505376,0.00028171530722133044,0.55738893640012,Charge
3.7822069246039334,0.019776394568960912,0.00018170117840973635,0.018159413753241732,27.134447235080696,0.057788338882668905,728.2331824822845,-0.0038362438025306895,0.0002658652468337402,0.5449250636424043,Charge
3.7895250823264317,0.020366814426259188,0.0012167564972271599,0.015406663772777185,23.222776824927035,0.04190439360368247,389.24509883693077,-0.004586359148070997,0.00028745275461482516,0.5532369454243129,Charge
3.7861469413129445,0.019753889804518764,0.0017535741332471563,0.015672025393661013,22.62106551626099,0.034722799064654086,312.20357518078146,-0.005305578404225288,0.00027334852553328104,0.5490771898626952,Charge
3.800501524301926,0.01997480077723248,0.0008968134573370374,0.015613285181219745,20.361101884727727,0.04280600552678829,378.55128210509525,-0.004992950080176957,0.0002909301178795748,0.5657009182845729,Charge
3.796664035761827,0.019622701793548285,0.0011655779620304645,0.017077935114915066,23.87726879679259,0.044947761675839554,445.63141015784043,-0.004368646707621949,0.0002842950966012292,0.5615488234574908,Charge
3.804309437860933,0.0193718540008827,0.0024766380824077323,0.01599789918147164,20.590428827144848,0.030299163861430924,250.28938217153248,-0.005526156028573218,0.00032633181876298706,0.5698569104973995,Charge
3.811435835000528,0.020551183800359123,0.0007435324754005716,0.017985593318006716,29.485350127714394,0.04735712361485128,512.3801796269402,-0.004506678980361276,0.0002626969423037653,0.5781687221665813,Charge
3.8077299704306107,0.019752441406121105,0.0011438752906962819,0.01773089523365572,24.644976221051515,0.053544344775512974,543.1101872685887,-0.004561222785870287,0.00022308470488477505,0.5740128765188662,Charge
3.835213951511058,0.020043738524762995,0.0007742015067742718,0.016280248871534238,21.25935314127673,0.04936891372493381,383.3189478249097,-0.005659012641366034,0.00035415146361992807,0.6031078759555575,Charge
3.8149089812702837,0.019942178272675738,0.0008718463179261433,0.0171145934405157,23.20773822132801,0.053647371488220005,499.75601702023727,-0.0044177924800337465,0.00029336386494811464,0.5823283043685945,Charge
3.818793889182115,0.020177629382851676,0.0010684808211692445,0.017068391375111406,25.35669891183874,0.03858975805593092,344.79279926900784,-0.0050347461206677775,0.00036586877174883296,0.5864843010110938,Charge
3.844009751370098,0.018886923191487045,0.00019594954935375354,0.019485559085075387,26.61938765375087,0.09951508268001608,874.6070891933022,-0.004649789905146474,0.0005298884275584161,0.611423869712518,Charge
3.8227305034762145,0.02011255108137172,0.0014182714881640097,0.016317285435830463,24.05804472164314,0.038348453127855675,310.26637641842945,-0.005403925676592684,0.0003510061093916922,0.5906401742368933,Charge
3.826812007744027,0.020065162112425608,0.001433933305597935,0.016553194325674828,22.620298949533428,0.04277201767005527,344.8536237039449,-0.005681070568107957,0.0002760837730929089,0.5947922640308158,Charge
3.847034056545881,0.0292966865744684,-0.01180306603950765,0.04309440221492278,167.61691209289629,0.016229217186385234,5537.884193343416,0.00410057696877396,0.0007490670788658035,0.6155811132118624,Charge
3.839655478065424,0.020556026852172105,0.0004069288737936124,0.016620755031722955,24.355199683724646,0.07324168213622724,593.3536069281922,-0.005443332091673138,0.0003395911973697761,0.6072637509351619,Charge
3.8307958693912805,0.018370700297377435,0.001928162177974348,0.018142688407478402,19.19993558359237,0.04767861998690507,383.8643253494272,-0.005318394477244451,0.0003806016305684821,0.598952004777274,Charge
3.8528567472642985,0.0297264012284845,-0.014205989519527387,0.06759058023094237,266.39715848513475,0.01479530283773737,9066.63536940319,0.007915715845752376,0.0006746164401375596,0.6238946763804383,Charge
3.899414342279327,0.018994851966405248,0.0004497012909527536,0.013676667645454482,16.161317101402325,0.02814933777307778,265.19988264298394,-0.005168845676153813,0.00026021681904124283,0.6654425467748291,Charge
3.849189269705006,0.02992483477545193,-0.01275114745961955,0.05690695155728761,228.45464828217047,0.03439242633307985,8782.005658905591,0.007147937827124451,0.000681931957677153,0.6197393548498096,Charge
3.8556526817715038,0.029508187898244786,-0.014670387671894453,0.05697096444449965,223.36349809378152,0.07950167955890074,9937.585287381038,0.009362535997560598,0.0006494337276609112,0.6280521193335153,Charge
3.895107090759452,0.017122068194885716,-0.0005711017805993769,0.017353404620080438,17.418107513006607,0.04880968055735867,516.8121468084098,-0.004900558947186612,0.0003661145019656896,0.6612903559310017,Charge
3.8901870596930035,0.01852586128158531,-0.0005937265734429637,0.014690223243428682,18.671121929210276,0.03947826706490231,278.1182156064394,-0.008589475551603144,0.00037573613600524065,0.6571345660415517,Charge
3.8596447736363766,0.029840066684757582,-0.015306423788104555,0.06433341202810615,260.0865399571489,0.09610629786251342,9879.7640306207,0.008618221033254056,0.0006237027713500163,0.6322076157603752,Charge
3.865190177612576,0.029418331663984474,-0.014794700768135917,0.05526693166188852,224.1590986469674,0.09948314214169973,7697.832124614807,0.006807617548901587,0.0006655641419411458,0.6363622435861079,Charge
3.868136243836531,0.02990200105573334,-0.015080953295755763,0.06150202267051385,246.42026369547477,0.01167670664700978,9962.175249617692,0.009243635536598807,0.0006835162785191819,0.640519397190692,Charge
3.902749408464091,0.019175188195389204,0.00043162029394263853,0.01448696286276966,18.05008711484026,0.03358449192972694,402.73742012787676,-0.0039023759140973877,0.00021642110303835105,0.6695984901964813,Charge
3.9196380222091616,0.01868072332021207,0.0011552806750628154,0.013647232972873008,14.54506505535988,0.03378470316591565,366.82083059517583,-0.003535252208172672,0.0003253289192670526,0.6945380153130675,Charge
3.905877480564957,0.01974722234741085,0.0010317465511726846,0.014075916583523662,21.63472427279198,0.023087885144740528,290.3323942357643,-0.0039064851337847345,0.000272063793256782,0.6737544186883697,Charge
3.9284208995327514,0.019742853078826963,0.0004994190255555913,0.013201113727352524,16.41996231320843,0.03894983821525793,439.75511217206514,-0.0038082194955547087,0.00028379491762342205,0.7070060737905486,Charge
3.9110357117613535,0.02085786338748231,-0.00010026969818158217,0.013616156449344826,25.34158960494899,0.05315972404910379,773.5097907419645,-0.0029732065370779727,0.00025698424327406434,0.6820701938715394,Charge
3.9169093629843577,0.019305575730970533,0.0010386535687603867,0.013723196870273626,17.01958369850733,0.029346590743065833,339.3573161795125,-0.0040541058827259805,0.00025423520289298486,0.6903781352088052,Charge
3.88090891376197,0.029961506256955858,-0.014965158860265993,0.04229554631747126,182.4996974519512,0.02539738620760537,9951.892950638148,0.007462508191551516,0.0006645330613030239,0.6529876217209112,Charge
3.8721032322746693,0.029732241201545304,-0.015426797145665435,0.04658258548780529,192.5687804810118,0.09980330783038788,9968.676456375702,0.008429236964563339,0.0006712736404020459,0.6446759318362777,Charge
3.9084669285507223,0.018537107363146125,0.0009988167865882475,0.015270301281141485,19.179677609831224,0.027714692523436692,371.43783111706193,-0.003273167727506574,0.0003114734527646416,0.6779141767825412,Charge
3.9138859371493684,0.019661779166030464,0.0006504808314442394,0.014705444142684841,21.846264137244273,0.03383294351298778,469.4133187339499,-0.0034329316589165695,0.0003134787253438917,0.6862260556209036,Charge
3.931674189617572,0.01851048776428622,0.0011766082684034817,0.014248510854010809,13.439880956589095,0.04493002495302553,486.6663867018609,-0.004212607525628333,0.0002421722721136711,0.7111580811270883,Charge
3.925409688820217,0.019956311301933607,0.0008799785868084176,0.013437011050347348,19.543677176688078,0.035629605584794256,424.58762083617233,-0.00376210616167053,0.00029701785047034156,0.7028500525554963,Charge
3.8768666918195844,0.02971607921427025,-0.014964576851682057,0.044676643503710166,190.9618547949372,0.09385882140284676,9320.814474223103,0.007063728440339284,0.0006470939692488016,0.6488312945788827,Charge
3.9223630928296425,0.02007954963579009,0.0004343909984656232,0.01277346788528921,16.89991037932752,0.05455490110935282,632.2768636084372,-0.0034435731341064344,0.00025612830739043624,0.6986940661145954,Charge
3.938181730180339,0.019993256588990465,0.0013612211560308101,0.013167514236139679,18.852585338977462,0.03271153784349996,357.11216825760914,-0.004358441556075395,0.00030075202260185734,0.7194735701692072,Charge
3.9451559718285982,0.019274947253321077,0.0010458629994240607,0.014236461877320016,17.891613213236806,0.04354959917921944,504.8844575024777,-0.004183678243920965,0.00024942198541823583,0.7277855313942163,Charge
3.9347730736575786,0.020114040561698323,0.0003255415274211917,0.013354268668363194,17.505009229265386,0.05720423980713229,689.7467116169405,-0.0035658183374796173,0.00024083653690481853,0.7153178175811671,Charge
3.948880739385331,0.01953217777189481,0.0021749467822617698,0.013207584660514493,15.205897534410436,0.029017206836498954,284.59362233728945,-0.005316759375221476,0.00027361833146634915,0.7319375449637232,Charge
3.9524065066944707,0.019616254908259037,0.0013285126783512504,0.013846939828243008,17.668560856598113,0.049218085502957414,532.9454317986527,-0.004412836740659447,0.00024820529377451354,0.7360973069968602,Charge
3.9417654616049576,0.019071141958547415,0.001997823862553025,0.013242412155849545,13.536025188702213,0.029392603761285628,287.46380118358337,-0.005025884778352284,0.00028300861922209153,0.7236256160827368,Charge
3.960393529408591,0.019153870683025313,0.0020477087849978476,0.014087326767158534,16.033447326411004,0.03434879276959922,343.45069265112437,-0.005564695708502185,0.00026448435313716187,0.7444050079367385,Charge
3.9771794566000693,0.019771210543340124,0.0016950228032995176,0.013489886732161081,16.21768575887651,0.047191742422384046,457.9803022014047,-0.005498404573246958,0.00024142850616911798,0.7610287680903703,Charge
3.986082070120285,0.019837205642175473,0.0019723087584304984,0.01314526141079723,15.499910474204393,0.047471807825157246,438.59644277808104,-0.0056896755631782306,0.00024643831393714465,0.7693406035173892,Charge
3.9562627452029324,0.019817291124848025,0.0012381510824831725,0.013413001985126601,17.358899691001433,0.040731516174943694,421.0858498571708,-0.004872438773041447,0.00028568649429818794,0.740253008913569,Charge
3.968418015657507,0.019853336161217087,0.0010255970203211521,0.014095283531796239,19.352266605740134,0.0604635193322036,664.2561740944058,-0.004643776343186737,0.0002605194783036537,0.7527208651721773,Charge
3.964369945934362,0.01906140366298412,0.0014582398805057005,0.014538836900215207,16.003279237537456,0.049626897240311836,518.2174678975895,-0.005044109424115172,0.00023095053444745166,0.7485609710067289,Charge
3.972906632043478,0.02023677678398578,0.002294787784293356,0.01345035566561679,20.136294767525477,0.03318434192297154,330.0813248686197,-0.006014348990821394,0.00027206719264817706,0.7568729490318221,Charge
3.9817025350342097,0.02001292454968361,0.0014505544635573034,0.013188881868914783,16.974119323017522,0.042869003843690495,417.30487120162917,-0.00560945121885541,0.0002532492289822617,0.7651846967071889,Charge
3.9907395931957597,0.020969197189578122,0.0012018484491202832,0.013237915512537798,23.647478187894176,0.04541617954656066,488.56671180421796,-0.005482822476355218,0.00025789698341076366,0.7734965088683128,Charge
3.9997031458531747,0.02010209527820389,0.0014320389715897443,0.012528589287538246,17.721716340092527,0.0516633080636148,486.49943942817123,-0.005343111558589256,0.00026995714694542027,0.7818120875471639,Charge
4.004227773596535,0.01942143455531035,0.0017121898753753933,0.014000078521245853,15.987110757294491,0.05260466705678294,509.7973345423045,-0.005825133366418447,0.00022251013086466097,0.7859639821433331,Charge
4.035174827490638,0.01998035792174031,0.0010862461487098937,0.013120745413714646,16.786087154161258,0.05329081311699976,561.2295919540189,-0.0049117043760241105,0.00021784037813844153,0.8150549440352767,Charge
