Repository: DigiBatt/Milestone-8

# Milestone-8
This repositiry aims at using the tools developed in DigiBatt to parametrize and equivalent circuit model, and using the resulting parameters in a module level simulation.

## DigiBatt tools used:
- bdat
- pybop

## Structure
- `utils.py`: Miscelaneous utility functions. `utils.load_gitt()` will load the bundled GITT data in `DigiBatt-BAK-5000-N21700CG-006-GITT-data.csv` and return it as a `bdat.CyclingData` instance. 
- `fit.py` executes as a script and uses pybop to fit open-circuit voltage and timesconstants for each relaxation pulse in bundled GITT data.

File: data/parameters_3.csv (part 1 of 4)
Open-circuit voltage / V,R0 / Ohm,Element-1 initial overpotential / V,R1 / Ohm,Tau1 / s,R2 / Ohm,Tau2 / s,Element-2 initial overpotential / V,R3 / Ohm,Tau3 / s,Element-3 initial overpotential / V,cost,State of Charge / 1,Mode
2.939316516562935,0.047960442958978076,0.20902157752371534,0.09777155619216937,66.60559180665601,0.09749332273571928,113.2612268827373,-0.3179376945616177,0.08840649935748975,1104.603301050605,0.02749157673874504,0.0029183708876849364,0.0046637692011751615,Charge
3.155109551517945,0.029443540120166048,0.1498280095705182,0.06540781085586567,98.49182843859921,0.09159479524541177,149.2973544221791,-0.1973289292350089,0.011471956664449133,5596.543344893574,0.021163116620040896,0.0009828419867420066,0.02544652594208023,Charge
3.2696435269015893,0.026979744966561307,0.043738384424492,0.03331854302086116,73.86526642100068,0.08983163088519629,188.8436619321335,-0.07469480947095497,0.02060897458761809,8102.93005166816,0.02210175399800001,0.0006564748951538754,0.050381851841383565,Charge
2.999508048291707,0.03638121270542106,0.34187977243948986,0.09781458207302506,80.42925511855123,0.09841633381524699,110.34605740834273,-0.4219234670048512,0.03579244249866757,2624.287513613579,0.025889328345986257,0.0018284614625121663,0.008821984328314431,Charge
3.048194754786064,0.0324202611219219,0.2777241299697651,0.09468709919872266,91.5898100858093,0.09713723260828885,125.92695700351308,-0.346227667070784,0.013478310064688224,4092.09261634945,0.02423873720646746,0.0014008381416333452,0.012978737809392862,Charge
3.0892818727171534,0.030688072664208386,0.3234772197367123,0.09479262966066175,107.09135038761902,0.08888962869456736,135.44960307041387,-0.3837187237283767,0.030678970020339515,4993.9961129219055,0.022538829352120718,0.0011976904836540439,0.01713509965146403,Charge
3.2563487050869933,0.02791042009706793,0.08133288167122932,0.03756610399758227,99.43248173521407,0.09000118823721906,170.39473070533214,-0.11487892602002209,0.0054530231407192925,7831.308986155021,0.021753678853232615,0.0006911344957020334,0.04622584514736725,Charge
3.203745934740092,0.02853185401601761,0.06025177778185582,0.05066689468417066,77.83967384186,0.08651061353115926,173.35835844102522,-0.10051813358680095,0.014028218564795632,6817.61453931916,0.020622423720531573,0.0008749661068577373,0.033758624239415246,Charge
3.124985851277585,0.030568241127659733,0.20459766682756633,0.08951175871051771,116.53270786699268,0.08896007802499901,157.39445925846186,-0.26031444686916705,0.01073628370955714,5161.132086827982,0.021674461045779133,0.0010849213274100207,0.02129061627543726,Charge
3.223661485161493,0.028554580207161295,0.06180712569882833,0.03777203138516656,75.42365596546745,0.09482097108825327,167.82653846222345,-0.09822662405383613,0.002581229774211369,7267.467807650426,0.02084090488759897,0.0007659197848353985,0.037914465454656335,Charge
3.2410183100465724,0.02881541430018533,0.08379427176172054,0.03054185460695203,82.72710244976967,0.09272553822395146,151.71523819386735,-0.11749135207551753,0.02922280831030707,7650.747942790854,0.02098505848480697,0.0007256220239026531,0.04207019129935983,Charge
3.323389347986782,0.026958330913565524,0.04442217533766347,0.0224677513504965,77.3799438821363,0.0832823735031821,181.48474598549717,-0.0705176069860621,0.016078285835904906,9657.877379125264,0.024184606403311232,0.0005152018147710132,0.07531739677590545,Charge
3.3087999397445307,0.026324106928181587,0.033303625419559287,0.024254421377549802,66.432931737314,0.08823055073330946,193.99209304901999,-0.06048941719078968,0.010708947941224048,9488.409568283387,0.023607993226337935,0.0005634745142046314,0.06700727934914315,Charge
3.3554945189152883,0.02736034824796312,0.0291071270396579,0.015539663496709601,54.385260762594335,0.0832135971469222,193.52414885120317,-0.05217978976641327,0.005158829972182022,10566.665927019587,0.023088154414544985,0.0004797354288388004,0.09609677896279642,Charge
2.8477174639894662,0.0995580090898373,0.37454621299482616,0.09966139460318543,86.07050461321269,0.09875449922787594,314.32570341351703,-0.1999599916432782,0.005867797577050435,4739.330243729769,-0.14465427837030162,0.0049379799078831605,0.0009527970476316915,Discharge
3.1808218486954556,0.029245147172574003,0.11503928180775377,0.056722116536992974,93.45119876762796,0.08606216464297001,151.96698336121966,-0.1571677866400295,0.0871826440640488,6375.832306443354,0.02007875653832768,0.000903591266057008,0.02960266912471061,Charge
3.34908128940767,0.025611062650344806,0.0323984704296247,0.02349236432119986,69.49827076091158,0.07904907018668746,201.36454166330208,-0.05629563658281384,0.011511872704472317,10717.657848054358,0.024257980973942446,0.000458670913166781,0.09194090271805723,Charge
3.2912506229485357,0.028770155353940327,0.055152317553701855,0.016825211585858632,78.67367661450713,0.09585620622162071,167.35666977599197,-0.08391369490501438,0.00898569586747013,9072.133261553023,0.02324581520323251,0.0005932905484901172,0.05869383290256165,Charge
3.3439338871219584,0.02562340929768703,0.035343525479476966,0.028566765036764308,74.87364009662471,0.07332903718357904,199.33487134763536,-0.06048471553445233,0.014380063019467535,9855.151456436,0.022800286213143943,0.0005147960263939648,0.08778494877972871,Charge
3.2812907848982045,0.0289228576195863,0.04326658460388322,0.021517806716646198,74.57323969280381,0.0950766251811943,178.13828077163555,-0.07422024075900786,0.007771064697517749,8439.037047444606,0.022635734943023286,0.0006067000651022774,0.05453929626210132,Charge
3.330424789961882,0.02739186511450346,0.03253546800071822,0.02660835708079624,79.25776618310576,0.08146342495950121,208.38973532112584,-0.05990146327848131,0.010757168745741046,9590.680507843475,0.024044459589369835,0.0005305186708261433,0.07947318065274382,Charge
3.3357367757922294,0.027483486217949837,0.032920250938921675,0.018612162708014274,75.6816568871609,0.09166968766790408,205.86249867926983,-0.058665082685828575,0.012076418845790164,10858.800419806013,0.024825952131571245,0.00047091699419500723,0.08362890684305424,Charge
3.3002131093993397,0.029132619225594174,0.03973010975486282,0.014347895253412764,67.19393357234613,0.09819910044288492,180.6366365681831,-0.0672695187946227,0.015818348453782674,9573.100727378027,0.02360231936046625,0.0005498334443389078,0.0628497155087553,Charge
3.3168899242087395,0.02718138626681732,0.04156306692653409,0.020298933940119918,71.92417616169931,0.08647086215808414,180.9086479821569,-0.06809683280540475,0.006296239873381161,9019.767062156214,0.023686765508509098,0.0005231693629767411,0.07116164731010689,Charge
3.4459917732487133,0.022755802780369545,0.003382549243409949,0.013069316797973605,14.529390245580815,0.026749433773138914,183.99937896283737,-0.016018074534203345,0.01999422145633257,14739.381109624528,0.008598992548667623,0.0002207355876372176,0.1625868096455284,Charge
3.36757479097139,0.026970556895967127,0.02723773242907725,0.018469243701501332,55.992761588784376,0.07478020662968526,196.47392136105134,-0.049816948623578466,0.018102631461378946,11220.14719202484,0.02260012876964032,0.00046615900577303034,0.10440869957800492,Charge
3.3792255608588473,0.027435806958649927,0.04585650638351066,0.011569797124306412,80.9826495281427,0.07860414308444494,171.16971473426221,-0.06828698933875431,0.009609543828005161,11040.673620922196,0.021766599276493447,0.0004185653212834182,0.11272065886966032,Charge
3.464635880461389,0.021403480608421167,0.0019769140425601964,0.015859248716316336,21.36571283746106,0.023656109554407983,386.7507027402102,-0.005508551978178888,0.01603746909973961,10710.602622551709,0.004238930414982807,0.00023776136701109764,0.18336224578810315,Charge
3.4611813628972774,0.021067784723251715,0.0018764832631586951,0.016235530190440956,20.00773946655945,0.020781008993553292,338.17545257998495,-0.00613650258939014,0.018109329825736657,12085.708323662953,0.005110420344486398,0.00022867427951281396,0.1792062690550802,Charge
3.468386044293843,0.019802582250651107,0.0027401443186367857,0.01598109448192762,12.910695286638731,0.022089136775067034,290.0687711761251,-0.005859597203932383,0.01913293633030912,7345.258784031677,0.003114565304264349,0.00027092593704166316,0.18751807751852897,Charge
3.372652331217815,0.0262176629344564,0.024381293638876866,0.019849250539518873,68.86121213008713,0.08243152492768967,225.21008978378293,-0.04727586901472375,0.022257636127472204,11697.373776292394,0.023212322873918455,0.00039970473141182224,0.10856478839585734,Charge
3.414773499028995,0.023933469651624947,0.01094408763923728,0.017213163251883386,35.687366591606406,0.08085638836753366,296.90019272744956,-0.029071789290752405,0.02394079709635504,15026.519705229022,0.020679366155925548,0.00031526761580027713,0.14181181007479013,Charge
3.4755307150792443,0.02157141139196919,0.0027868717146991395,0.014565864973930878,18.580039548013552,0.018863053815980083,237.5828449188594,-0.007037627190533673,0.011347334466960441,2293.345247210909,0.0019005606236022648,0.00025450524533707865,0.19582994438907272,Charge
3.4582388434325204,0.020371892100076037,0.002569604914288211,0.015858177041602268,15.658239059395664,0.021801320983699565,262.80551641234484,-0.007665798997293276,0.01312432440074428,12733.419892114445,0.005350202170163657,0.0002206902995912716,0.1750528933315257,Charge
3.4722309700986345,0.02142130644658924,0.002289841892059491,0.015197455436741622,18.203195040369398,0.022524585044795004,323.65132751784085,-0.006205278219709239,0.01447246289768319,3142.8451016184954,0.002367049209284228,0.00025217554168329006,0.19167655783470036,Charge
3.3817997538324787,0.029172382372184898,0.019217115771050612,0.009181207095661777,64.0930144969195,0.09454265585338772,234.4209605767725,-0.04186080679141971,0.012679431988446207,14678.947692233261,0.02405206786607607,0.0003825945240647343,0.11687639568337733,Charge
3.453255526065155,0.022144178006278974,0.0019791338557654807,0.015332100302244528,22.469950910108032,0.02947481538092687,336.1404790622395,-0.008480198981807477,0.005256186296185446,18565.52757864618,0.007696539570167461,0.00020518419046825542,0.1708999508156617,Charge
3.3948049258215645,0.026398439600009847,0.1626007378727131,0.004482963971118616,138.4158967090526,0.08650012995892219,167.5348541865018,-0.18497126839221387,0.02049484695821209,12527.671238242834,0.021783917508625992,0.0003835035064274037,0.12518823438403334,Charge
3.3891056849730186,0.02455683473344939,0.01616853536742365,0.018957757946237736,48.566844636935215,0.08861441386708238,270.110094910124,-0.03647753522903563,0.07173033149297028,12764.835412725553,0.02155628308749662,0.0003830778785636307,0.12103227320380608,Charge
3.451991727955903,0.020792519948007286,0.0038874234908628335,0.01691702855153141,18.989635062911,0.02708454157221372,277.68968491945316,-0.010023155119844002,0.009963660923060965,10809.41974851095,0.0064677117522775615,0.0002726040215256904,0.1667450750857376,Charge
3.409360507943948,0.02525496086500726,0.013493229473286919,0.018296259912448692,48.89155581043231,0.07441516709856846,262.4636170824722,-0.03302688319910298,0.01200706755254431,15673.25444221425,0.021573757229906464,0.00033284819366922184,0.1376560347788575,Charge
3.3988217929208413,0.027895170757544,0.01806426832752823,0.011321689382153199,63.49171793839668,0.08713842010318627,240.03314738758013,-0.0393530361011855,0.0036543853112515354,14291.638610746622,0.022317740904583574,0.000346939448560842,0.12934423204088888,Charge
3.404067681545064,0.027705207436023123,0.012206464404560056,0.013921739461710082,51.79163611438874,0.08954008142330686,283.1321817414805,-0.03333630522048848,0.010895471241584591,15486.014534084496,0.02151854632920817,0.00034567382446165147,0.13350019188870754,Charge
3.3612702935395697,0.028205212861717965,0.05821147194552489,0.0061517237513924565,88.12221446232653,0.08720848659727494,162.20688343721238,-0.08203198416573265,0.017691222590169246,11435.955010969434,0.02301818004143032,0.00043767521413732533,0.10025267463375213,Charge
3.436500333366938,0.021202916213614417,0.007695379461496565,0.01941959560179531,25.942408191862224,0.04456418900741899,259.2838894562118,-0.020524591316487942,0.009715543653122877,21088.364604665556,0.014933288797605401,0.0002669422645312064,0.15843578711811446,Charge
3.427974871943326,0.019113496277269396,0.006305952835562134,0.016850560472438915,9.404238232261905,0.08346944597918418,349.22019457614897,-0.020592034521920995,0.007618634078262516,24797.820789976136,0.019529060627916907,0.00028645754591317274,0.1542797364946646,Charge
3.419838258657115,0.024867112170427714,0.01199500853410269,0.017149074982267,47.65017154389052,0.07385012742557422,276.9424967189529,-0.030137443891884066,0.009530736723011824,16121.412319034276,0.019828916501586715,0.000290038998297476,0.14596777888524934,Charge
3.477567321685647,0.021660715918137986,0.004286058032352558,0.016540438860693316,23.064187322621038,0.014899368701059026,212.95410652442902,-0.00773148170626442,0.01591973873252907,5235.4518174864415,0.002890284510508211,0.0003145026173314466,0.19998583192233693,Charge
3.424038876330881,0.024229577339187985,0.004701768943121967,0.016042945666392413,38.832315102684944,0.0995648426226333,431.050811605845,-0.022778463046192052,0.005543414961606093,18950.78271312282,0.020008259083393813,0.00027910503762410466,0.15012384429448697,Charge
3.481599385727868,0.022767449830983198,0.0035544529385231963,0.015812942322170023,27.58693806610416,0.016314771191645788,245.5471259496079,-0.008505849347266486,0.009126625730405626,2305.807594357522,0.002909937410445529,0.0003131226267319108,0.20414427417744052,Charge
3.480012677986716,0.020223168259184996,0.003630405335717535,0.01671518373991133,18.958994133932407,0.033259613250521146,346.9328452145943,-0.007847520943698862,0.016369834721321336,17143.334145046258,0.007182696278421577,0.00025162851532478127,0.2083001326390085,Charge
3.49904001800716,0.021143458723580862,0.004072681060184088,0.014533916150555347,19.993956038342752,0.029684202462270836,255.82463514663823,-0.010495049941204797,0.0071849223768709345,19934.690004179844,0.008696508167471804,0.0002911918579180167,0.2290770538158486,Charge
3.4995857879665233,0.021408095170036612,0.004938683339481441,0.015817572108959316,24.121328228710638,0.027751642145808147,269.4189610070286,-0.011256857470572519,0.010778949634101889,4857.963989511376,0.004190397673698294,0.0002838460113644436,0.22492541714376849,Charge
3.540547105513649,0.020450876787363844,0.003604104910380829,0.013087989392719488,17.505484208265468,0.036399272839908216,284.78762874886945,-0.010539953885937198,0.009991134916322487,16076.556294006215,0.006703635711194633,0.00021498980371445925,0.26648034106853,Charge
3.530176228684689,0.021747386717988336,0.002095805215520311,0.0133768160877576,25.25674505611224,0.04065945368922267,359.4735451236669,-0.010113704479331888,0.018323292899141367,18882.483429429074,0.008398227625849509,0.00022856263738014728,0.2581686631779186,Charge
3.56165397653959,0.02074685141489844,0.0026642579608516436,0.012788528314411842,20.1964184558657,0.03221196314052711,290.58044601094423,-0.009048723812773713,0.009817274094906145,7808.974657430958,0.00315918167648056,0.0002143690056272296,0.2831000823235951,Charge
3.519786223431259,0.021375933152271785,0.006241591391159222,0.0153537308411781,25.348176541309538,0.0251782100459558,219.16885589275623,-0.013877291948858355,0.009828739405067587,8690.939905705916,0.005179086083159081,0.00025794658715396005,0.24570489874471774,Charge
3.4904281678287665,0.021963809291923365,0.004172366527749548,0.015280889566363153,25.376359881960436,0.028122913589186404,266.0029869985403,-0.01037459713157283,0.00894953061694316,7640.20862699037,0.004508570378171161,0.00025332548582184786,0.21661366299047333,Charge
3.5514567276330413,0.021178305391285557,0.002196022837993798,0.01060765846558947,12.808229476254459,0.05030295700911931,368.16745429428664,-0.009452719400834947,0.008566699108682595,10245.226786523479,0.004752105836146768,0.00024708407695832573,0.27479463446466434,Charge
3.4896229742021285,0.02043979577231051,0.0042653122225037995,0.015341689065172793,19.811099935396324,0.04237331087989138,345.12414941665696,-0.009465356172511838,0.008143665047025735,23497.99183957135,0.009073871430774295,0.0002459817116141591,0.2207695535235218,Charge
3.524305366587551,0.020511352894613085,0.0032779369564663037,0.015567710904231554,23.145902100124204,0.03914134779094104,369.22035379266634,-0.010195371023404018,0.005460367393838362,9555.396478669447,0.0054208280332407556,0.000234030401783724,0.24985673158193245,Charge
3.547035104296325,0.02256517745100651,0.006201179368278595,0.019495086399242165,49.932284166958524,0.017905732721001745,260.9184594640044,-0.012519192524199587,0.012573045218995205,7990.888924197519,0.005839938434493448,0.0003061856046275047,0.2706416754126261,Charge
3.507099185426635,0.021218398477195522,0.005142099269297105,0.016534562793297843,25.661504176756353,0.03185054973845284,310.01916692421133,-0.011057508711900164,0.00977354224718951,8258.04271880359,0.006192834468367064,0.0002995642546989695,0.23323719094679848,Charge
3.5538728472958634,0.020461327583682125,0.005696185991747239,0.016894706592119228,30.046451885350592,0.02591426673996699,271.5464024038065,-0.011049505524923729,0.011439562992534163,13959.185697472136,0.007171712924405559,0.0002738945799662472,0.2789522434397113,Charge
3.4845712616375177,0.022403909711687823,0.002659344753378474,0.016438792059077216,30.98911656740565,0.04530284683024778,498.95254632726324,-0.008114224121463686,0.020169138276984053,13825.776185725626,0.0064273428844627695,0.00023549253083544335,0.21245903446758105,Charge
3.527722310409261,0.0209239098084028,0.004292212524852307,0.014401328760703113,20.618454242195295,0.04547470352078352,387.3029878585304,-0.010100293123811045,0.0077102688441161955,12490.616979901213,0.007212083084572103,0.0002676244851970179,0.2540191570857593,Charge
3.5736204989414495,0.02061262211583493,0.001802543665365249,0.013487155076157302,23.47409637746129,0.02999047967878456,318.1381968937532,-0.008348450508536553,0.008280227017431205,8889.212130884815,0.0033333173391610787,0.00020134013007485575,0.29556783598015496,Charge
3.510013608808427,0.019795335283050487,0.00473950898837303,0.017064921849406608,23.592769162376815,0.046595173030411136,402.04842653562343,-0.0112483582785808,0.011296363633852044,10742.349882021406,0.007659342471075532,0.00026820156799751266,0.23739527576502742,Charge
3.5367151171247753,0.021040924941412017,0.0031505029647910594,0.014655723659030962,19.09641270914392,0.047491738546119204,437.5947772105866,-0.0096635038920509,0.004446323362179169,11750.476863029196,0.007221236814634736,0.0002749975477729643,0.2623310534748241,Charge
3.583209882997706,0.020867423413407343,0.0027137711671970776,0.013920082174373004,23.99637742176938,0.023282861584595114,293.27872632345355,-0.008916923630586248,0.011183560997486653,1814.1799703168567,0.002355327478637632,0.00024244407386724202,0.30388337320482367,Charge
3.512699300120894,0.019230283060112933,0.006490080057721013,0.017431689384608325,24.105073697147546,0.037595232851022765,299.64317321102305,-0.012825027074677852,0.011280634957646024,15022.958919441933,0.008648480121427556,0.0002707368278568738,0.24155263095856308,Charge
3.5896578952188656,0.020958148178764992,0.004186122670155273,0.013415823126278382,20.25793103850532,0.02136593405921369,219.45519809002013,-0.009322633490873073,0.01232762300912962,5674.202507689602,0.00277235357506515,0.0002681060281517631,0.3121951618489613,Charge
3.5646141157012683,0.02133624720486141,0.005179826442446346,0.014901296938326704,29.6444104512371,0.02894811302935005,300.37131414733045,-0.01005333106392397,0.010911897551069178,8216.855637558074,0.005669090040340002,0.00027131009957212716,0.2872653319934375,Charge
3.5856978792424865,0.02042107101272742,0.005109050283541666,0.015594004174850799,23.616057402005,0.01816427714696143,227.74932045197775,-0.009389929960368653,0.014017079865035658,4986.159211077576,0.0034819111971885,0.0003154643676694043,0.30804344212954393,Charge
3.5787143544833366,0.018976000704323905,0.004850669232765724,0.016818344388744473,20.895449562581806,0.01918548875375221,268.01468975919397,-0.008997640084551268,0.012499047361223073,3274.033338040825,0.0033915100021495986,0.00032684488328267147,0.29973178792013877,Charge
3.56724229468737,0.02032440706146159,0.003799192291799357,0.014017100096323142,19.907263314571843,0.044286431462450364,382.89178390087346,-0.01009088769351489,0.01093067099866454,12084.178008122004,0.006401323690979546,0.00019299711972202646,0.2914212662993963,Charge
3.6066208891923837,0.01986193503509975,0.002010030278391887,0.013385614717895154,20.14209692080789,0.035341484716333006,383.1788015275297,-0.007635296671025598,0.018528283169472453,2405.1354074730366,0.0014457729394085448,0.0002083530646404623,0.32881873379283716,Charge
3.590902350182685,0.02136229465885838,0.003566604050044779,0.01473557367881723,29.947063228732688,0.026489786356005827,311.8223019756494,-0.008335451898050735,0.01392374442586185,14245.33806974242,0.005655709454661311,0.00025465931900691676,0.31635364121719967,Charge
3.6282609233224523,0.02184634317076518,0.0020576284452058086,0.014720827022142292,35.43841871829203,0.02462768515096984,351.05462825596516,-0.007259009964041623,0.007612210737093831,5246.814395654086,0.0031184317022260218,0.00022773208443104806,0.3537568027361857,Charge
3.6004860713062232,0.021406334142530858,0.0037186263992738714,0.016263279950141714,38.70403019080081,0.02186929423805321,289.11183762722726,-0.009906140331077827,0.013006013476687306,8014.356825211688,0.004045691160127473,0.00025105805750152114,0.32466713466002894,Charge
3.618377290575441,0.01969679353868673,0.003573614381265731,0.014777557822411415,20.83747309211355,0.027955151604614682,327.9142315709177,-0.00812504587914611,0.006546234403686373,4348.256003397888,0.0031488544629924052,0.00024571974240803683,0.341288910061979,Charge
3.6083350958780986,0.019360180671139253,0.003833075943281282,0.015536217342216737,22.428961226516396,0.034185514161397486,376.7262466545862,-0.008459192294860257,0.010160488331424692,9751.690940360779,0.0046408447001604035,0.0002265789761680382,0.3329788103310726,Charge
3.636728045438663,0.02247687160276064,0.001293338468069941,0.013256943335607868,32.082064843104035,0.0266807248899628,375.63909598859226,-0.005635947463194258,0.003886473526104512,24294.88695376242,0.0067647400265474075,0.00024929090532969684,0.3703779335645419,Charge
3.6153691812775954,0.018412155784416337,0.0023378055017317964,0.014410453885678933,16.337564456992393,0.03385853673909747,344.46586340448465,-0.007814937262712178,0.0029681341762190323,2297.8670318033337,0.001258814311243564,0.00022120738967905295,0.33712654492899374,Charge
3.6337250149422564,0.019690037268573324,0.0037705414700134844,0.016347514809948914,25.75230684208394,0.019443028063894325,260.9872805355745,-0.007527705288267025,0.013254132448167028,8544.109553004011,0.003479075797931645,0.00023076932178043698,0.36206870683369363,Charge
3.5948175505935485,0.01973524540390298,0.0034993311401592783,0.014542329279504882,18.83747232899785,0.039827925900118175,397.27764116508115,-0.008336849071437209,0.02953003721464474,13450.790522759135,0.00574849499189461,0.00021074015755257437,0.3205125182187583,Charge
3.638513221012042,0.019317841943604763,0.002297699576858409,0.013727716450159182,18.41904519422123,0.025509859282031883,283.15550581997513,-0.005965367625754345,0.019841520108104173,4740.352692032429,0.0013119084160901316,0.00021286071766205052,0.36621811568344503,Charge
3.645421895717784,0.019263109253935793,0.0024026149861298292,0.013785448961759773,18.05231342941866,0.023116181099579212,272.25802062479954,-0.005698836342697405,0.014084372183189784,3186.9167456439186,0.000985020888162716,0.0002163440109501691,0.37452991232105554,Charge
3.6297571254068908,0.020208603181015236,0.0037069653692172683,0.014268746629860335,21.83623510701423,0.023524634137998157,257.21734707728586,-0.007601422917042106,0.004594713965992432,11535.393946807035,0.004375447878028771,0.00022297666641816834,0.35791283729447565,Charge
3.6208428959079675,0.020063055570074637,0.0032207922622585526,0.0156408889246079,27.39089048812786,0.02771031756753668,348.89853262780576,-0.008125020310681394,0.007668493294408606,7715.100001327678,0.004132310646385894,0.00021656887313815956,0.34544476138826696,Charge
3.624684808666431,0.020874951131649593,0.003681722481663936,0.016083168009509822,32.62735877045239,0.018679294530600528,269.1967127437001,-0.008491790189360235,0.010361167155940465,6209.888648757275,0.0036157920489877527,0.00024348325006229003,0.3496007692438409,Charge
3.6547608112918994,0.01931476002688267,0.002857764326757403,0.011836863544099345,13.457426928153431,0.020988854694652576,195.12681960317357,-0.005977597735780668,0.009698965225232746,2181.578384370036,0.0008633020558184041,0.0002865031102324514,0.3869976029041132,Charge
3.6465319376706153,0.020413123052949216,0.004058246306247566,0.01484252434639894,27.70244266890928,0.018452684006243003,232.92122365364628,-0.006822391857165116,0.006919511079373155,10104.789770243398,0.0034060294616734105,0.0002566391944044663,0.37868966680150346,Charge
3.6644084680829367,0.021450334302333326,0.002074698623284021,0.01095110963615049,20.27159272948751,0.030494389727184053,301.9782004406547,-0.005847423541723561,0.018848892033793408,7688.163063636247,0.0028157373788958496,0.00021529757460413216,0.4036247286050908,Charge
3.6590905440979795,0.021312382622156116,0.003709232779387303,0.014147696971490455,32.28048787288769,0.017173388206406064,220.76237317858417,-0.007425723599223416,0.007972145056432432,5131.110780559858,0.002840701780438496,0.00026929533315189774,0.3953093036786352,Charge
3.6552990702501953,0.02153790829903841,0.0017271019098631698,0.014150413695143896,33.47275870291889,0.028470862570645742,407.67708288220445,-0.005367383803705797,0.011359245059487101,9339.888402420462,0.0035436326708868184,0.0002248750154062341,0.3911573858160169,Charge
3.649953292802958,0.01966252012844189,0.003738287950081922,0.014542134036856074,22.202165677634508,0.01846352655002376,222.166827467956,-0.006822037027867457,0.011921962877546557,8199.559714508036,0.0030380132680219176,0.00025614094892769415,0.382845514140513,Charge
3.673948957555594,0.020579959764582153,0.002493305711648304,0.011185980702482348,14.129190880622664,0.03257308037510184,287.0661665244104,-0.005995187070587703,0.010179679159899617,18205.772900140604,0.004995844223291455,0.00023811848037565015,0.4202482489503996,Charge
3.673412489419454,0.01897481729754916,0.0026762623278702873,0.013102098667715846,12.445794723401832,0.03303759472335971,313.55759736200827,-0.005924303903269959,0.009749841301746758,6908.657520691491,0.0026396238521633484,0.0002304123641655309,0.41609227862344245,Charge
3.663044760390529,0.018765843744423114,0.0038979963932051316,0.013193064235895774,14.988910515246747,0.022702885153509,220.8058990675406,-0.0062731637032595764,0.007665528937870669,2048.112468962865,0.0016629645712203014,0.000282352527660721,0.3994690359537782,Charge
3.6690093580372127,0.0190052765470403,0.0026028468435777817,0.013511629824810068,16.2365449087273,0.02030883094827455,262.3389095498843,-0.0057890593081046686,0.01885880541455899,1216.9509856310813,0.001228379678338827,0.00025888974083746515,0.4077803856735516,Charge
3.6790190450764824,0.020546166768169595,0.0028570083138440127,0.013000149606315767,20.74163370320303,0.026458859930655512,274.54939356494083,-0.006265377558957677,0.01004801187634821,9153.751783943517,0.0030499247581094982,0.00021872828342937625,0.424404095900847,Charge
3.6882988377073556,0.02086214445958432,0.0034287676365987924,0.01528205307881187,27.825612966354605,0.019122786109343825,247.0732141800826,-0.006794034556685912,0.008443110673920718,8304.773587774853,0.0033156152815012226,0.0002573925598719612,0.43687187468185507,Charge
3.6715036385889688,0.019928361626109777,0.0036364999089194393,0.012791974185931958,16.640362175072674,0.02198530410943497,222.85904845667176,-0.006756010701981811,0.010847739825152355,2675.1784246697184,0.0017928817709395221,0.0002511778711945455,0.41193625198901523,Charge
3.6871108458397575,0.020635336527533486,0.002390196452238969,0.01196737240631867,18.1279095967716,0.023387692132167154,241.3092151446604,-0.0059027433111180526,0.015766816925045363,1944.7439471728242,0.0009140103744351982,0.00025891916803998723,0.4327119367479712,Charge
3.7023734398745427,0.019296765725244358,0.003307193201940286,0.013972468043871882,17.916343193998603,0.028485268066573078,283.55699205271287,-0.006187892541397158,0.009092424979627658,6347.773545212917,0.002070777288689189,0.00023556913854624352,0.45349555866428437,Charge
3.6929467744677784,0.021844288718028907,0.0022680638157186414,0.014515447021779202,37.665890302507826,0.02619885852500818,350.8484161545652,-0.006364127115100835,0.005236855555871856,3501.813650763803,0.0019716888863654815,0.0002593088267732651,0.44102778511719765,Charge
3.6825533592596953,0.01941973086915879,0.003780999642734391,0.014843089237536447,19.649458211837054,0.02231473289903188,244.168853685902,-0.006778698223333612,0.012052832511917369,6729.18384873549,0.0026650384301774633,0.00024007709316791037,0.4285598448827856,Charge
3.698616002826184,0.02013423134428048,0.002430726860002286,0.013366243607399464,19.75950308770934,0.029904819341763915,315.98220525582894,-0.005924910178183388,0.0072292495294491365,7156.2651434131385,0.0025899487377717078,0.0002398809018006156,0.4493357134478315,Charge
3.693235777994946,0.01993539590647044,0.0030153785962557162,0.013563043883989826,19.197022783530098,0.022629007810458273,237.5680835888736,-0.0064901646689984206,0.008133425525029579,15647.116930435359,0.0046890658222125715,0.00027877198035767284,0.4451797724918619,Charge
3.7091119881958377,0.020050152649200688,0.002912375662158089,0.014404113108870333,23.3964582538595,0.025914043785067585,277.6542892908608,-0.00624683571146487,0.006169409390238796,6677.9716679864605,0.0020916520769918992,0.00024018436514461615,0.46180340934386477,Charge
3.7224556100004222,0.02091103181796756,0.0022848529160302746,0.014652779927458896,23.766883809813606,0.033401133329406835,359.4585307104992,-0.006298216824456349,0.009999534721805918,7331.442453875206,0.002660167586717571,0.00021862794823801818,0.4784308303100139,Charge
3.7072244099263263,0.017252092842937806,-0.00023358014171713127,0.007512764602849491,6.1538680509760875,0.009743725390707397,36.166016337187784,0.0020004679284089935,0.02967997492111406,322.01858783590313,-0.005459457530097276,0.0002492425206732967,0.4576476172408892,Charge
3.7168591007562686,0.02003757572212503,0.003533967421155679,0.013780583549602737,18.079743957631102,0.02143649143678914,213.09043614214946,-0.006453742023361406,0.015511188136129077,1826.0936362012421,0.000845343323917104,0.0002757992108180248,0.47011513289872625,Charge
3.7122193286722354,0.019827977962409968,0.0030282637289100675,0.012802045119216053,13.745629846491397,0.028286982238042754,245.07135004227723,-0.006035615766028921,0.014524702150236754,7886.883751207077,0.0020277164609123315,0.00028719574268907714,0.46595927320799085,Charge
3.7195306512734003,0.020381964048629693,0.003581688171682487,0.014467495047568666,21.917598950255925,0.02434859452124995,244.73208269506165,-0.006866970965010685,0.008313347300783935,4744.117603832389,0.0020414792625117746,0.0002631805483865342,0.474270984022274,Charge
3.7309115682148004,0.01939193342880777,0.003512683039472285,0.015831223614992597,21.690835098037418,0.024873240669138263,262.27631038350177,-0.006422621019730345,0.011214111118133136,3370.436375355155,0.0011831583932945065,0.00025545038228756386,0.4867385613844014,Charge
3.7333763173676697,0.020084637074545077,0.0024376615221161665,0.015503624987873567,22.58848111692699,0.029536050492910575,309.7866586276747,-0.006214348787928408,0.007575593196741464,7531.325624871092,0.002393458110599598,0.00023318482437367286,0.4909002531410819,Charge
3.7264937364227397,0.019487706695667715,0.00461766914366261,0.016045398394050406,21.806756817938304,0.019453934533855008,201.69461764952013,-0.00781421049314856,0.009504224285146278,5873.074039211235,0.002277509667946537,0.0003064935639273366,0.4825827946720011,Charge
3.7498768824901463,0.015300622729286954,-0.0021650392667658933,0.0070277546958054105,4.280431379605573,0.011724771362712997,24.399550774280993,0.003936362787242593,0.02489417090675274,216.65368175972904,-0.006047997009800371,0.000321992730923497,0.5075182848605088,Charge
3.746254671879363,0.018373277145377145,0.000536977014605487,0.009697049482140875,12.146718669995915,0.011457053810843658,65.95551433065305,0.0007735078292999329,0.02326574366468874,345.68129905856625,-0.0049279305299917,0.00031403890461270965,0.5033624200416753,Charge
3.7380144589222417,0.0189691174053422,0.0035165960414246084,0.01575723312606086,18.02503006772189,0.027712600606969312,262.6510594756671,-0.006639775108921182,0.005104726566201524,3537.7453825164234,0.0014131058687775254,0.00027290261109160077,0.49505048701411813,Charge
3.7617702088168024,0.02061963931653343,0.0033720143431296536,0.018143397964784484,28.546574390076874,0.022006783413730305,274.80233013747437,-0.007424152233273588,0.004756618336574302,7248.423137892408,0.003608285276259185,0.0002851176485507757,0.5241419363995518,Charge
3.7418932058139123,0.020056988391690747,0.0024907968977663664,0.01401319984804181,17.829302700724323,0.03162096788143636,296.354552699797,-0.006015622984534446,0.010394041429666007,2585.48323697438,0.0010166149464978743,0.0002558046643261343,0.4992064948258061,Charge
3.758793168094476,0.02072544037675183,0.002806243397565332,0.01401208963033826,19.158762877723362,0.03353628719361581,290.7552073566905,-0.006481334790140207,0.007629980376237428,7589.538779820202,0.0024365318404267816,0.0002584742808275643,0.5199860769668905,Charge
3.7812870325342933,0.021281539532695147,0.003359292596280414,0.01584205975200166,25.814323053154276,0.02556129812976449,243.1573078155106,-0.007334345826433639,0.0078784622336262,4283.3877153004,0.001979600342980395,0.0002564268090303318,0.5449250636424043,Charge
3.768806418687077,0.018902088552619874,0.0028738045234207414,0.01603859113755379,18.089268331720344,0.03332854475032665,292.77682910586486,-0.006154305044018401,0.015497845199198544,18634.988369365838,0.0030894065629562153,0.00024341593563909726,0.5324536430973626,Charge
3.752434352349996,0.020284619876918823,0.0027303852444316365,0.01521496183307199,20.90202114727656,0.028483860417519383,287.98097995178915,-0.006303437012731433,0.016829832943860028,3834.5370017742034,0.0014184943380859726,0.0002490791846615893,0.5116742620171054,Charge
3.7838164415413718,0.020150522810277398,0.00292319679327892,0.015880262047259425,21.753957424498516,0.03062189906805086,270.7575759573814,-0.006778595676977572,0.01060447521912704,10060.61375913894,0.002855078351788052,0.0002482432436133842,0.5490771898626952,Charge
3.7762372152415993,0.0209742237298709,0.0021661870032354696,0.014269736623732718,19.21637846024861,0.0357231277654085,310.85462905158977,-0.006233063509751997,0.010062195332728776,10329.837296369213,0.0031470155349459447,0.00026702278867774595,0.5407653225498102,Charge
3.774679297138587,0.02062042875116528,0.003329668028331939,0.016613052450032036,25.8992216455881,0.02402498888173713,258.8835325069198,-0.006974706219307054,0.010885415935300869,1951.5332620699794,0.0012973188866138173,0.00025371872225114816,0.5366094089238193,Charge
3.7666631978965497,0.01952785980772511,0.0025690099773482047,0.01719455033678329,22.33270766337546,0.03469860719633706,367.45515958230453,-0.006172433025547711,0.010443068781389616,5626.032353618446,0.001884239775433094,0.00022148410535843878,0.5283016906204513,Charge
3.790091627845414,0.021085938112092317,0.0023145018508487786,0.01580151215030247,23.673849485815996,0.03196446276408234,292.98422209496783,-0.006742788250521407,0.005692210170077998,11669.029954724509,0.003852011620421496,0.00024006650322292363,0.55738893640012,Charge
3.756308430019586,0.021721144346285286,0.0017343033152062788,0.015611528759790355,31.24521201123228,0.03298299398490566,388.0064349400138,-0.0059539164103359086,0.010663235956486735,2772.6690398863184,0.0013173030102573689,0.0002427546818949305,0.5158302243958856,Charge
3.7964846599568847,0.020971576476263343,0.0028517623294504074,0.01968828528913215,35.31126016847274,0.017766275256658626,328.23624115992413,-0.008059203170233535,0.01734056631169661,838.0896031497526,0.002555946257287179,0.00026232732949360875,0.5615488234574908,Charge
3.7864945044001046,0.018554751339697452,0.0035283743561852713,0.015385653112270492,13.394698233770741,0.03536033391034674,260.1374150171413,-0.0062410726024027955,0.01125055348060088,20043.52650391371,0.003543356252270229,0.00031074872095151893,0.5532369454243129,Charge
3.8139906541603175,0.02069115153128758,0.003967784168246232,0.015668002211909827,19.406808345974483,0.02864394574074282,215.40708986731636,-0.00778708501907901,0.007638533458729743,4036.033504356321,0.002004068497610467,0.0003178630545942532,0.5823283043685945,Charge
3.8039094545749013,0.020039257580824015,0.0025859089313821546,0.016365979425953088,20.875512719974864,0.029115090181726578,271.6121504143894,-0.006504692410561806,0.008727780352423354,1399.2471099407537,0.0009793521975644504,0.00026890776768702065,0.5698569104973995,Charge
3.8070647709173664,0.02063796388069501,0.004196620294895786,0.01935477177647458,30.537421688651698,0.018318374679814044,211.9172306009415,-0.007998975897352401,0.011507029467249673,2710.98387352283,0.0017138731500291342,0.00030139144675172034,0.5740128765188662,Charge
3.8265629057674144,0.020638106233042075,0.0021503508667656515,0.016830080334101657,23.996016964166945,0.03548313156286001,315.2286565657911,-0.00715255402726137,0.0075596363905746635,1153.2944894764578,0.0011381229658122434,0.0002448254260477036,0.5947922640308158,Charge
3.795790166480841,0.019838239908819267,0.0016018547800621301,0.018211103759287167,24.89472401826805,0.04990268633793231,523.0312307715412,-0.005844581109285674,0.005081876406595393,19806.206265255198,0.005283429869463458,0.00021715069452005574,0.5657009182845729,Charge
3.817938460682731,0.02092455493373524,0.0037964334874959777,0.017354147619100837,25.550180432445178,0.030392331734728644,263.43184826604715,-0.008158401570760693,0.011018807413896449,2886.691597841031,0.002013814294443103,0.00025550759062581446,0.5864843010110938,Charge
3.8113723734736316,0.020469548438269144,0.001981771897331188,0.016388000011464433,23.685688953194624,0.02362710725757423,257.6762952186515,-0.005531207514700801,0.015106982677206025,701.4401649920899,0.00010549044693494724,0.00028421936844505544,0.5781687221665813,Charge
3.8306332225577044,0.019518176028505994,0.0035958896988963302,0.02046340659285824,27.500302115037684,0.024119127272627567,342.8221779146955,-0.010550858553031723,0.017105223391528923,633.3252064186481,0.004242583706605904,0.00030582419199682903,0.598952004777274,Charge
3.839049037333997,0.01976272042879038,0.00348416999137129,0.019634795495630995,24.26265415671758,0.04038838299878797,360.3354880957611,-0.009318793284894602,0.009836746155126103,2086.8427875755124,0.0025973811393851763,0.00025369251777287424,0.6072637509351619,Charge
3.8212900392617057,0.019816642502496862,0.00293625518099855,0.01684703028270255,20.448505973308055,0.03683546533475981,287.83053911410946,-0.007169499531542349,0.011116785232613204,6706.344850329681,0.002167989104917349,0.0002523272670264705,0.5906401742368933,Charge
3.8332291270477836,0.019684952489381354,0.00306054259692234,0.018250237879843218,21.39393846404998,0.042689324290989414,338.82380218644374,-0.007981745077183657,0.008514906184103964,7568.716981058484,0.002954544332235743,0.0002353395642745302,0.6031078759555575,Charge
